Repository: AnokhiPatni/steel-material-recommender

File: steel_dataset.csv.csv (part 2 of 18)
Entry,Name,Processing condition,,Cluster Number (0 to 11),,Al,Cu,Mn,N,Ni,Ti,S,Fe,Zr,P,Si,V,Mo,Co,C,Nb,B,Cr,,(Ultimate) Tensile strength (MPa),Yield strength (MPa),Ductility (%),,Cluster Number,Cluster label
168,AISI 4419 Steel,"Mock Carburized, 150C (300F) Temper, 25 mm (1 In.) Round",,8,,0,0,0.55,0,0,0,0.04,98.395,0,0.035,0.25,0,0.525,0,0.205,0,0,0,,670,435,24,,8,Carburized – quenched (oil) – wear-resistant surface steel (variant)
169,AISI 4150H Steel,"Oil Quenched 830C (1525F), 540C (1000F) Temper, 13 mm (0.5 In.) Round",,6,,0,0,0.875,0,0,0,0.04,97.145,0,0.035,0.225,0,0.2,0,0.505,0,0,0.975,,1310,1215,13,,6,Quenched (oil) & tempered – high-strength structural steel
170,AISI 4419 Steel,"Single Quenched, 150C (300F) Temper",,5,,0,0,0.55,0,0,0,0.04,98.395,0,0.035,0.25,0,0.525,0,0.205,0,0,0,,712,450,24,,5,Carburized – quenched (oil) – wear-resistant surface steel (variant)
171,AISI 4140H Steel,Annealed 25 mm (1 In.) Round,,3,,0,0,0.875,0,0,0,0.04,97.22,0,0.035,0.225,0,0.225,0,0.405,0,0,0.975,,655,485,26,,3,Normalized – easy-to-machine stock (cold drawn)
172,AISI 4419H Steel,"Mock Carburized, 230C (450F) Temper, 25 mm (1 In.) Round",,8,,0,0,0.55,0,0,0,0.04,98.4,0,0.035,0.25,0,0.525,0,0.2,0,0,0,,650,405,25,,8,Carburized – quenched (oil) – wear-resistant surface steel (variant)
173,AISI 4118H Steel,"Mock Carburized At 925C (1700F) For 8 Hours, Reheated To 830C (1525F), Oil Quenched, 150C (300F) Temper, 25 mm (1 In.) Round",,8,,0,0,0.8,0,0,0,0.04,98.085,0,0.035,0.225,0,0.115,0,0.2,0,0,0.5,,820,445,21,,8,Carburized – quenched (oil) – wear-resistant surface steel (variant)
174,AISI 4320 Steel,"Direct Quench From Pot (Carburized 925C (1700F) For 8 Hrs., Quenched In Agitated Oil, 230C (450F) Temper), 1.5 mm Case Depth",,5,,0,0,0.55,0,1.825,0,0.04,96.38,0,0.035,0.225,0,0.25,0,0.195,0,0,0.5,,1490,1095,12,,5,Carburized – quenched (oil) – wear-resistant surface steel (variant)
175,AISI 4118H Steel,"Direct Quench, 230C (450F) Temper, 1.6 mm Case Depth",,5,,0,0,0.8,0,0,0,0.04,98.085,0,0.035,0.225,0,0.115,0,0.2,0,0,0.5,,1220,896,13,,5,Carburized – quenched (oil) – wear-resistant surface steel (variant)
176,AISI 4150 Steel,"Oil Quenched 830C (1525F), 650C (1200F) Temper, 50 mm (2 In.) Round",,6,,0,0,0.875,0,0,0,0.04,97.17,0,0.035,0.225,0,0.2,0,0.505,0,0,0.95,,931,814,20,,6,Quenched (oil) & tempered – high-strength structural steel
177,AISI 4419H Steel,"Mock Carburized, 230C (450F) Temper, 100 mm (4 In.) Round",,8,,0,0,0.55,0,0,0,0.04,98.4,0,0.035,0.25,0,0.525,0,0.2,0,0,0,,580,330,27,,8,Carburized – quenched (oil) – wear-resistant surface steel (variant)
178,AISI 4419H Steel,"Mock Carburized, 150C (300F) Temper, 100 mm (4 In.) Round",,8,,0,0,0.55,0,0,0,0.04,98.4,0,0.035,0.25,0,0.525,0,0.2,0,0,0,,595,365,27,,8,Carburized – quenched (oil) – wear-resistant surface steel (variant)
179,AISI 4150H Steel,"Oil Quenched 830C (1525F), 595C (1100F) Temper, 13 mm (0.5 In.) Round",,6,,0,0,0.875,0,0,0,0.04,97.145,0,0.035,0.225,0,0.2,0,0.505,0,0,0.975,,1170,1076,14,,6,Quenched (oil) & tempered – high-strength structural steel
180,AISI 4140H Steel,"Normalized At 870C (1600F), Air Cooled, 100 mm (4 In.) Round",,4,,0,0,0.875,0,0,0,0.04,97.22,0,0.035,0.225,0,0.225,0,0.405,0,0,0.975,,814,485,22,,4,Normalized (air cooled) – general-purpose steel
181,AISI 4320 Steel,"Normalized 925C (1700F) In 32 mm Rounds, Machined To 13.7 mm Rounds, Pseudocarburized 925C (1700F) For 8 Hrs., Box Cooled To Rt, Reheated To 830C (1525F), Oil Quenched, 150C (300F) Temper, Tested In 12.8 mm Rounds",,0,,0,0,0.55,0,1.825,0,0.04,96.38,0,0.035,0.225,0,0.25,0,0.195,0,0,0.5,,1180,1015,16,,0,Carburized – quenched (oil) – wear-resistant surface steel
182,AISI 4419H Steel,"Double Quenched And Tempered, 230C (450F)",,5,,0,0,0.55,0,0,0,0.04,98.4,0,0.035,0.25,0,0.525,0,0.2,0,0,0,,679,376,23,,5,Carburized – quenched (oil) – wear-resistant surface steel (variant)
183,AISI 4419 Steel,"Normalized At 955C (1750F), 25 mm (1 In.) Round",,4,,0,0,0.55,0,0,0,0.04,98.395,0,0.035,0.25,0,0.525,0,0.205,0,0,0,,515,350,32,,4,Normalized (air cooled) – general-purpose steel
184,AISI 4118 Steel,"Mock Carburized At 925C (1700F) For 8 Hours, Reheated To 830C (1525F), Oil Quenched, 150C (300F) Temper, 230C (450F) Temper, 50 mm (2 In.) Round",,8,,0,0,0.8,0,0,0,0.04,98.055,0,0.035,0.25,0,0.115,0,0.205,0,0,0.5,,645,314,28,,8,Carburized – quenched (oil) – wear-resistant surface steel (variant)
185,AISI 4140 Steel,"Oil Quenched, 425C (800F) Temper, 25 mm (1 In.) Round",,6,,0,0,0.875,0,0,0,0.04,97.27,0,0.035,0.225,0,0.2,0,0.405,0,0,0.95,,1380,1170,15,,6,Quenched (oil) & tempered – high-strength structural steel
186,AISI 4419H Steel,"Double Quenched And Tempered, 150C (300F)",,5,,0,0,0.55,0,0,0,0.04,98.4,0,0.035,0.25,0,0.525,0,0.2,0,0,0,,734,377,21,,5,Carburized – quenched (oil) – wear-resistant surface steel (variant)
187,AISI 4150 Steel,"Oil Quenched 830C (1525F), 595C (1100F) Temper, 50 mm (2 In.) Round",,6,,0,0,0.875,0,0,0,0.04,97.17,0,0.035,0.225,0,0.2,0,0.505,0,0,0.95,,1035,910,18,,6,Quenched (oil) & tempered – high-strength structural steel
188,AISI 4150 Steel,"Oil Quenched 830C (1525F), 650C (1200F) Temper, 13 mm (0.5 In.) Round",,6,,0,0,0.875,0,0,0,0.04,97.17,0,0.035,0.225,0,0.2,0,0.505,0,0,0.95,,1020,945,17,,6,Quenched (oil) & tempered – high-strength structural steel
189,AISI 4150 Steel,"Normalized At 870C (1600F), Air Cooled, 13 mm (0.5 In.) Round",,4,,0,0,0.875,0,0,0,0.04,97.17,0,0.035,0.225,0,0.2,0,0.505,0,0,0.95,,1340,896,10,,4,Normalized (air cooled) – general-purpose steel
190,AISI 4118H Steel,"Heat Treated, 100 mm (4 In.) Round",,0,,0,0,0.8,0,0,0,0.04,98.085,0,0.035,0.225,0,0.115,0,0.2,0,0,0.5,,641,300,28,,0,Carburized – quenched (oil) – wear-resistant surface steel
191,AISI 4027 Steel,"Normalized, 14 mm (0.55 In.) Round",,9,,0,0,0.8,0,0,0,0.04,98.35,0,0.035,0.25,0,0.25,0,0.275,0,0,0,,650,425,25,,9,Normalized – general-purpose steel (round normalized stock)
192,AISI 4150 Steel,"Oil Quenched 830C (1525F), 540C (1000F) Temper, 50 mm (2 In.) Round",,6,,0,0,0.875,0,0,0,0.04,97.17,0,0.035,0.225,0,0.2,0,0.505,0,0,0.95,,1165,1040,15,,6,Quenched (oil) & tempered – high-strength structural steel
193,AISI 4419H Steel,"Mock Carburized, 150C (300F) Temper, 14 mm (0.55 In.) Round",,8,,0,0,0.55,0,0,0,0.04,98.4,0,0.035,0.25,0,0.525,0,0.2,0,0,0,,710,450,24,,8,Carburized – quenched (oil) – wear-resistant surface steel (variant)
194,AISI 4320 Steel,"Normalized 925C (1700F) In 32 mm Rounds, Machined To 25 mm (1 In.) Rounds, Pseudocarburized 925C (1700F) For 8 Hrs., Oil Quenched, 150C (300F) Temper, Tested In 12.8 mm Rounds",,0,,0,0,0.55,0,1.825,0,0.04,96.38,0,0.035,0.225,0,0.25,0,0.195,0,0,0.5,,1150,972,14,,0,Carburized – quenched (oil) – wear-resistant surface steel
195,AISI 4140H Steel,"Oil Quenched, Tempered 540C (1000F), 25 mm (1 In.) Round",,6,,0,0,0.875,0,0,0,0.04,97.22,0,0.035,0.225,0,0.225,0,0.405,0,0,0.975,,1140,965,18,,6,Quenched (oil) & tempered – high-strength structural steel
196,AISI 4140H Steel,Normalized At 870C,,4,,0,0,0.875,0,0,0,0.04,97.22,0,0.035,0.225,0,0.225,0,0.405,0,0,0.975,,1020,655,17,,4,Normalized (air cooled) – general-purpose steel
197,AISI 4140H Steel,"Heat Treated, Tempered 540C (1000F), 25 mm (1 In.) Round",,0,,0,0,0.875,0,0,0,0.04,97.22,0,0.035,0.225,0,0.225,0,0.405,0,0,0.975,,1150,1050,17,,0,Carburized – quenched (oil) – wear-resistant surface steel
198,AISI 4419H Steel,"Direct Quenched From Pot And Tempered, 230C (450F)",,5,,0,0,0.55,0,0,0,0.04,98.4,0,0.035,0.25,0,0.525,0,0.2,0,0,0,,817,596,18,,5,Carburized – quenched (oil) – wear-resistant surface steel (variant)
199,AISI 4419 Steel,"Mock Carburized, 230C (450F) Temper, 25 mm (1 In.) Round",,8,,0,0,0.55,0,0,0,0.04,98.395,0,0.035,0.25,0,0.525,0,0.205,0,0,0,,650,405,25,,8,Carburized – quenched (oil) – wear-resistant surface steel (variant)
200,AISI 4140 Steel,"Oil Quenched, 50 mm (2 In.) Round [845C (1550F) Quench, 540C (1000F) Temper]",,6,,0,0,0.875,0,0,0,0.04,97.27,0,0.035,0.225,0,0.2,0,0.405,0,0,0.95,,965,800,17,,6,Quenched (oil) & tempered – high-strength structural steel
201,AISI 4320 Steel,"Normalized 925C (1700F) In 32 mm Rounds, Machined To 25 mm (1 In.) Rounds, Pseudocarburized 925C (1700F) For 8 Hrs., Box Cooled To Rt, Reheated To 775C, Oil Quenched, 150C (300F) Temper, Tested In 12.8 mm Rounds",,0,,0,0,0.55,0,1.825,0,0.04,96.38,0,0.035,0.225,0,0.25,0,0.195,0,0,0.5,,958,793,15,,0,Carburized – quenched (oil) – wear-resistant surface steel
202,AISI 4140H Steel,"Annealed At 815C (1500F) Furnace Cooled 11C (20F)/Hour To 665C (1230F), Air Cooled, 25 mm (1 In.) Round",,7,,0,0,0.875,0,0,0,0.04,97.22,0,0.035,0.225,0,0.225,0,0.405,0,0,0.975,,655,415,25,,7,Annealed – easy-to-machine – round annealed stock
203,AISI 4027 Steel,"Water Quenched 865C (1590F), 595C (1100F) Temper, 100 mm (4 In.) Round",,10,,0,0,0.8,0,0,0,0.04,98.35,0,0.035,0.25,0,0.25,0,0.275,0,0,0,,655,490,26,,10,Quenched (water) & tempered – high-strength structural steel
204,AISI 4140H Steel,"Heat Treated, 595C (1100F) Temper, 25 mm (1 In.) Round",,0,,0,0,0.875,0,0,0,0.04,97.22,0,0.035,0.225,0,0.225,0,0.405,0,0,0.975,,1020,910,19,,0,Carburized – quenched (oil) – wear-resistant surface steel
205,AISI 4320H Steel,"Direct Quenched From Pot: (Carburized 925C (1700F) For 8 Hrs., Quenched In Agitated In Oil, 150C (300F) Temper); 1.5 mm Case Depth",,5,,0,0,0.55,0,1.775,0,0.04,96.425,0,0.035,0.225,0,0.25,0,0.2,0,0,0.5,,1495,1105,13,,5,Carburized – quenched (oil) – wear-resistant surface steel (variant)
206,AISI 4320H Steel,"Normalized 925C (1700F) In 32 mm Rounds, Machined To 13.7 mm Rounds, Pseudocarburized At 925C (1700F) For 8 Hrs., Box Cooled To 20C, Reheated To 800C (1470F) And Oil Quenched, 150C (300F) Temper",,0,,0,0,0.55,0,1.775,0,0.04,96.425,0,0.035,0.225,0,0.25,0,0.2,0,0,0.5,,1080,896,16,,0,Carburized – quenched (oil) – wear-resistant surface steel
207,AISI 4320 Steel,"Normalized 895C (1640F), Air Cooled, 50 mm (2 In.) Round",,4,,0,0,0.55,0,1.825,0,0.04,96.38,0,0.035,0.225,0,0.25,0,0.195,0,0,0.5,,703,405,23,,4,Normalized (air cooled) – general-purpose steel
208,AISI 4130H Steel,"Normalized At 870C (1600F), Air Cooled, 100 mm (4 In.) Round",,4,,0,0,0.5,0,0,0,0.04,97.7,0,0.035,0.25,0,0.2,0,0.3,0,0,0.975,,615,400,27,,4,Normalized (air cooled) – general-purpose steel
209,AISI 4140 Steel,"Normalized At 870C (1600F), Reheated To 845C (1550F), Oil Quenched, 205C (400F) Temper, 25 mm (1 In.) Round",,0,,0,0,0.875,0,0,0,0.04,97.27,0,0.035,0.225,0,0.2,0,0.405,0,0,0.95,,1965,1735,11,,0,Carburized – quenched (oil) – wear-resistant surface steel
210,AISI 4320H Steel,"Normalized, Heated To 895C (1640F), Air Cooled, 13 mm (0.5 In.) Rounds",,0,,0,0,0.55,0,1.775,0,0.04,96.425,0,0.035,0.225,0,0.25,0,0.2,0,0,0.5,,841,510,23,,0,Carburized – quenched (oil) – wear-resistant surface steel
211,AISI 4419 Steel,"Mock Carburized, 150C (300F) Temper, 100 mm (4 In.) Round",,8,,0,0,0.55,0,0,0,0.04,98.395,0,0.035,0.25,0,0.525,0,0.205,0,0,0,,595,365,27,,8,Carburized – quenched (oil) – wear-resistant surface steel (variant)
212,AISI 4320H Steel,"Direct Quenched From Pot: (Carburized 925C (1700F) For 8 Hrs., Quenched In Agitated In Oil, 230C (450F) Temper); 1.5 mm Case Depth",,5,,0,0,0.55,0,1.775,0,0.04,96.425,0,0.035,0.225,0,0.25,0,0.2,0,0,0.5,,1490,1095,12,,5,Carburized – quenched (oil) – wear-resistant surface steel (variant)
213,AISI 4320 Steel,"Mock Carburized 925C (1700F) For 8 Hrs., Reheated To 815C (1500F), Oil Quenched, 230C (450F) Temper, 13 mm (0.5 In.) Rounds",,8,,0,0,0.55,0,1.825,0,0.04,96.38,0,0.035,0.225,0,0.25,0,0.195,0,0,0.5,,1295,1035,13,,8,Carburized – quenched (oil) – wear-resistant surface steel (variant)
214,AISI 4150H Steel,"Normalized At 870C (1600F), Air Cooled, 25 mm (1 In.) Round",,4,,0,0,0.875,0,0,0,0.04,97.145,0,0.035,0.225,0,0.2,0,0.505,0,0,0.975,,1160,731,11,,4,Normalized (air cooled) – general-purpose steel
215,AISI 4320 Steel,"Normalized 895C (1640F), Air Cooled, 100 mm (4 In.) Round",,4,,0,0,0.55,0,1.825,0,0.04,96.38,0,0.035,0.225,0,0.25,0,0.195,0,0,0.5,,703,395,22,,4,Normalized (air cooled) – general-purpose steel
216,AISI 4419 Steel,"Direct Quenched From Pot, 230C (450F) Temper",,5,,0,0,0.55,0,0,0,0.04,98.395,0,0.035,0.25,0,0.525,0,0.205,0,0,0,,817,596,18,,5,Carburized – quenched (oil) – wear-resistant surface steel (variant)
217,AISI 4320H Steel,"Normalized 925C (1700F) In 32 mm Rounds, Machined To 13.7 mm Rounds, Pseudocarburized At 925C (1700F) For 8 Hrs., Box Cooled To 20C, Reheated To 830C (1525F) And Oil Quenched, 150C (300F) Temper",,0,,0,0,0.55,0,1.775,0,0.04,96.425,0,0.035,0.225,0,0.25,0,0.2,0,0,0.5,,1180,1015,16,,0,Carburized – quenched (oil) – wear-resistant surface steel
218,AISI 4320H Steel,"Mock Carburized, Oil Quenched, 230C (450F) Temper, 25 mm Round",,8,,0,0,0.55,0,1.775,0,0.04,96.425,0,0.035,0.225,0,0.25,0,0.2,0,0,0.5,,1025,724,17,,8,Carburized – quenched (oil) – wear-resistant surface steel (variant)
219,AISI 4419 Steel,"Mock Carburized, 230C (450F) Temper, 50 mm Round",,8,,0,0,0.55,0,0,0,0.04,98.395,0,0.035,0.25,0,0.525,0,0.205,0,0,0,,635,400,26,,8,Carburized – quenched (oil) – wear-resistant surface steel (variant)
220,AISI 4150 Steel,"Normalized At 870C (1600F), Air Cooled, 50 mm (2 In.) Round",,4,,0,0,0.875,0,0,0,0.04,97.17,0,0.035,0.225,0,0.2,0,0.505,0,0,0.95,,1095,717,13,,4,Normalized (air cooled) – general-purpose steel
221,AISI 4130H Steel,"Water Quenched 855C (1570F), 540C (1000F) Temper, 25 mm (1 In.) Round",,10,,0,0,0.5,0,0,0,0.04,97.7,0,0.035,0.25,0,0.2,0,0.3,0,0,0.975,,993,896,18,,10,Quenched (water) & tempered – high-strength structural steel
222,AISI 4340 Steel,"Oil Quenched 800C (1470F), 540C (1000F) Temper, 50 mm (2 In.) Round",,6,,0,0,0.7,0,1.825,0,0.04,95.725,0,0.035,0.225,0,0.25,0,0.4,0,0,0.8,,1172,1103,16,,6,Quenched (oil) & tempered – high-strength structural steel
223,AISI 4150H,Annealed 815C (1500F),,7,,0,0,0.875,0,0,0,0.04,97.145,0,0.035,0.225,0,0.2,0,0.505,0,0,0.975,,731,380,20,,7,Annealed – easy-to-machine – round annealed stock
224,AISI 4320 Steel,"Mock Carburized 925C (1700F) For 8 Hrs., Reheated To 815C (1500F), Oil Quenched, 150C (300F) Temper, 50 mm (2 In.) Round",,8,,0,0,0.55,0,1.825,0,0.04,96.38,0,0.035,0.225,0,0.25,0,0.195,0,0,0.5,,910,595,22,,8,Carburized – quenched (oil) – wear-resistant surface steel (variant)
225,AISI 4140H Steel,"Oil Quenched 845C (1550F), Tempered 540C (1000F), 100 mm (4 In.) Round",,6,,0,0,0.875,0,0,0,0.04,97.22,0,0.035,0.225,0,0.225,0,0.405,0,0,0.975,,883,685,19,,6,Quenched (oil) & tempered – high-strength structural steel
226,AISI 4150 Steel,Annealed 815C (1500F),,7,,0,0,0.875,0,0,0,0.04,97.17,0,0.035,0.225,0,0.2,0,0.505,0,0,0.95,,731,380,20,,7,Annealed – easy-to-machine – round annealed stock
227,AISI 4340 Steel,"Annealed, 25 mm Round",,3,,0,0,0.7,0,1.825,0,0.04,95.725,0,0.035,0.225,0,0.25,0,0.4,0,0,0.8,,745,470,22,,3,Normalized – easy-to-machine stock (cold drawn)
228,AISI 4320H Steel,"Annealed (Heated To 850C (1560F), Furnace Cooled 15C/Hr. To 420C, Air Cooled), 25 mm Round",,7,,0,0,0.55,0,1.775,0,0.04,96.425,0,0.035,0.225,0,0.25,0,0.2,0,0,0.5,,580,425,29,,7,Annealed – easy-to-machine – round annealed stock
229,AISI 4118H Steel,"Mock Carburized At 925C (1700F) For 8 Hours, Reheated To 830C (1525F), Oil Quenched, 150C (300F) Temper, 230C (450F) Temper, 50 mm (2 In.) Round",,8,,0,0,0.8,0,0,0,0.04,98.085,0,0.035,0.225,0,0.115,0,0.2,0,0,0.5,,645,314,28,,8,Carburized – quenched (oil) – wear-resistant surface steel (variant)
230,AISI 4118H Steel,"Mock Carburized At 925C (1700F) For 8 Hours, Reheated To 830C (1525F), Oil Quenched, 150C (300F) Temper, 230C (450F) Temper, 14 mm (0.55 In.) Round",,8,,0,0,0.8,0,0,0,0.04,98.085,0,0.035,0.225,0,0.115,0,0.2,0,0,0.5,,951,617,17,,8,Carburized – quenched (oil) – wear-resistant surface steel (variant)
231,AISI 4340 Steel,"Oil Quenched 800C (1470F), 595C (1100F) Temper, 13 mm (0.5 In.) Round",,6,,0,0,0.7,0,1.825,0,0.04,95.725,0,0.035,0.225,0,0.25,0,0.4,0,0,0.8,,1145,1117,17,,6,Quenched (oil) & tempered – high-strength structural steel
232,AISI 4320H Steel,"Normalized: Heated To 895C (1640F), Air Cooled, 25 mm Round",,4,,0,0,0.55,0,1.775,0,0.04,96.425,0,0.035,0.225,0,0.25,0,0.2,0,0,0.5,,793,460,20,,4,Normalized (air cooled) – general-purpose steel
233,AISI 4320H Steel,"Mock Carburized, Oil Quenched, 150C (300F) Temper, 100 mm (4 In.) Round",,8,,0,0,0.55,0,1.775,0,0.04,96.425,0,0.035,0.225,0,0.25,0,0.2,0,0,0.5,,827,515,24,,8,Carburized – quenched (oil) – wear-resistant surface steel (variant)
234,AISI 4320H Steel,"Double Quenched And Tempered: (Carburized 925C (1700F) For 8 Hrs., Pot Cooled, Reheated To 815C (1500F), Quenched In Agitated Oil, Reheated To 775C (1425F), Quenched In Agitated Oil, 150C (300F) Temper); 1.9 mm Case Depth",,5,,0,0,0.55,0,1.775,0,0.04,96.425,0,0.035,0.225,0,0.25,0,0.2,0,0,0.5,,1050,670,19,,5,Carburized – quenched (oil) – wear-resistant surface steel (variant)
235,AISI 4419H Steel,"Normalized At 955C (1750F), 25 mm (1 In.) Round",,4,,0,0,0.55,0,0,0,0.04,98.4,0,0.035,0.25,0,0.525,0,0.2,0,0,0,,515,350,32,,4,Normalized (air cooled) – general-purpose steel
236,AISI 4320H Steel,"Single Quenched And Tempered: (Carburized 925C (1700F) For 8 Hrs., Pot Cooled, Reheated To 830C (1525F), Quenched In Agitated Oil, 150C (300F) Temper); 1.9 mm Case Depth",,5,,0,0,0.55,0,1.775,0,0.04,96.425,0,0.035,0.225,0,0.25,0,0.2,0,0,0.5,,1505,1225,13,,5,Carburized – quenched (oil) – wear-resistant surface steel (variant)
237,AISI 4320 Steel,"Direct Quench From Pot (Carburized 925C (1700F) For 8 Hrs., Quenched In Agitated Oil, 150C (300F) Temper), 1.5 mm Case Depth",,5,,0,0,0.55,0,1.825,0,0.04,96.38,0,0.035,0.225,0,0.25,0,0.195,0,0,0.5,,1495,1105,13,,5,Carburized – quenched (oil) – wear-resistant surface steel (variant)
238,AISI 4320H Steel,"Normalized 925C (1700F), Pseudocarburized At 925C (1700F) For 8 Hrs., Reheated To 830C (1525F) And Oil Quenched, 150C (300F) Temper; Tested In 12.8 mm Rounds",,0,,0,0,0.55,0,1.775,0,0.04,96.425,0,0.035,0.225,0,0.25,0,0.2,0,0,0.5,,1110,958,16,,0,Carburized – quenched (oil) – wear-resistant surface steel
239,AISI 4320H Steel,Annealed At 850C (1560F),,7,,0,0,0.55,0,1.775,0,0.04,96.425,0,0.035,0.225,0,0.25,0,0.2,0,0,0.5,,580,425,29,,7,Annealed – easy-to-machine – round annealed stock
240,AISI 4320H Steel,"Double Quenched And Tempered: (Carburized 925C (1700F) For 8 Hrs., Pot Cooled, Reheated To 815C (1500F), Quenched In Agitated Oil, Reheated To 775C (1425F), Quenched In Agitated Oil, 230C (450F) Temper); 1.9 mm Case Depth",,5,,0,0,0.55,0,1.775,0,0.04,96.425,0,0.035,0.225,0,0.25,0,0.2,0,0,0.5,,1005,650,21,,5,Carburized – quenched (oil) – wear-resistant surface steel (variant)
241,AISI 4419H Steel,"Annealed At 915C (1675F), 25 mm (1 In.) Round",,7,,0,0,0.55,0,0,0,0.04,98.4,0,0.035,0.25,0,0.525,0,0.2,0,0,0,,450,330,31,,7,Annealed – easy-to-machine – round annealed stock
242,AISI 4118H Steel,"Mock Carburized At 925C (1700F) For 8 Hours, Reheated To 830C (1525F), Oil Quenched, 150C (300F) Temper, 230C (450F) Temper, 25 mm (1 In.) Round",,8,,0,0,0.8,0,0,0,0.04,98.085,0,0.035,0.225,0,0.115,0,0.2,0,0,0.5,,793,441,22,,8,Carburized – quenched (oil) – wear-resistant surface steel (variant)
243,AISI 4320 Steel,"Normalized 925C (1700F) In 32 mm Rounds, Machined To 13.7 mm Rounds, Pseudocarburized 925C (1700F) For 8 Hrs., Box Cooled To Rt, Reheated To 775C, Oil Quenched, 150C (300F) Temper, Tested In 12.8 mm Rounds",,0,,0,0,0.55,0,1.825,0,0.04,96.38,0,0.035,0.225,0,0.25,0,0.195,0,0,0.5,,1040,869,15,,0,Carburized – quenched (oil) – wear-resistant surface steel
244,AISI 4340 Steel,"Oil Quenched 800C (1470F), 650C (1200F) Temper, 100 mm",,6,,0,0,0.7,0,1.825,0,0.04,95.725,0,0.035,0.225,0,0.25,0,0.4,0,0,0.8,,855,731,21,,6,Quenched (oil) & tempered – high-strength structural steel
245,AISI 4118 Steel,"Double Quenched And Tempered, Carburized, 230C (450F) Temper",,5,,0,0,0.8,0,0,0,0.04,98.055,0,0.035,0.25,0,0.115,0,0.205,0,0,0.5,,827,435,22,,5,Carburized – quenched (oil) – wear-resistant surface steel (variant)
246,AISI 4340 Steel,"Oil Quenched 800C (1470F), 595C (1100F) Temper, 50 mm (2 In.) Round",,6,,0,0,0.7,0,1.825,0,0.04,95.725,0,0.035,0.225,0,0.25,0,0.4,0,0,0.8,,1014,958,19,,6,Quenched (oil) & tempered – high-strength structural steel
247,AISI 4340H Steel,Annealed 810C (1490F),,7,,0,0,0.725,0,1.775,0,0.04,95.745,0,0.035,0.225,0,0.25,0,0.405,0,0,0.8,,745,475,22,,7,Annealed – easy-to-machine – round annealed stock
248,AISI 4320 Steel,"Mock Carburized 925C (1700F) For 8 Hrs., Reheated To 815C (1500F), Oil Quenched, 230C (450F) Temper, 100 mm (4 In.) Round",,8,,0,0,0.55,0,1.825,0,0.04,96.38,0,0.035,0.225,0,0.25,0,0.195,0,0,0.5,,814,515,22,,8,Carburized – quenched (oil) – wear-resistant surface steel (variant)
249,AISI 4419H Steel,"Single Quenched And Tempered, 150C (300F)",,5,,0,0,0.55,0,0,0,0.04,98.4,0,0.035,0.25,0,0.525,0,0.2,0,0,0,,712,450,24,,5,Carburized – quenched (oil) – wear-resistant surface steel (variant)
250,AISI 4320 Steel,"Normalized 925C (1700F) In 32 mm Rounds, Machined To 13.7 mm Rounds, Pseudocarburized 925C (1700F) For 8 Hrs., Box Cooled To Rt, Reheated To 800C (1470F), Oil Quenched, 150C (300F) Temper, Tested In 12.8 mm Rounds",,0,,0,0,0.55,0,1.825,0,0.04,96.38,0,0.035,0.225,0,0.25,0,0.195,0,0,0.5,,1080,896,16,,0,Carburized – quenched (oil) – wear-resistant surface steel
251,AISI 4340 Steel,"Oil Quenched 845C, 425C (800F) Temper",,6,,0,0,0.7,0,1.825,0,0.04,95.725,0,0.035,0.225,0,0.25,0,0.4,0,0,0.8,,1595,1475,12,,6,Quenched (oil) & tempered – high-strength structural steel
252,AISI 4150H Steel,"Normalized At 870C (1600F), Air Cooled, 13 mm (0.5 In.) Round",,4,,0,0,0.875,0,0,0,0.04,97.145,0,0.035,0.225,0,0.2,0,0.505,0,0,0.975,,1340,896,10,,4,Normalized (air cooled) – general-purpose steel
253,AISI 4419 Steel,"Normalized At 955C (1750F), 50 mm (2 In.) Round",,4,,0,0,0.55,0,0,0,0.04,98.395,0,0.035,0.25,0,0.525,0,0.205,0,0,0,,495,345,30,,4,Normalized (air cooled) – general-purpose steel
254,AISI 4340 Steel,"Normalized, 50 mm (2 In.) Round",,9,,0,0,0.7,0,1.825,0,0.04,95.725,0,0.035,0.225,0,0.25,0,0.4,0,0,0.8,,1220,786,13,,9,Normalized – general-purpose steel (round normalized stock)
255,AISI 4340 Steel,"Normalized, 25 mm Round",,9,,0,0,0.7,0,1.825,0,0.04,95.725,0,0.035,0.225,0,0.25,0,0.4,0,0,0.8,,1282,862,12,,9,Normalized – general-purpose steel (round normalized stock)
256,AISI 4419 Steel,"Double Quenched, 150C (300F) Temper",,5,,0,0,0.55,0,0,0,0.04,98.395,0,0.035,0.25,0,0.525,0,0.205,0,0,0,,734,377,21,,5,Carburized – quenched (oil) – wear-resistant surface steel (variant)
257,AISI E4340 Steel,"Oil Quenched 800C (1470F), 650C (1200F) Temper, 25 mm Round",,6,,0,0,0.75,0,1.825,0,0.02,95.7,0,0.025,0.225,0,0.25,0,0.405,0,0,0.8,,958,883,20,,6,Quenched (oil) & tempered – high-strength structural steel
258,AISI 4320H Steel,Normalized At 895C (1640F),,4,,0,0,0.55,0,1.775,0,0.04,96.425,0,0.035,0.225,0,0.25,0,0.2,0,0,0.5,,793,460,20,,4,Normalized (air cooled) – general-purpose steel
259,AISI E4340 Steel,"Oil Quenched 800C (1470F), 540C (1000F) Temper, 100 mm (4 In.) Round",,6,,0,0,0.75,0,1.825,0,0.02,95.7,0,0.025,0.225,0,0.25,0,0.405,0,0,0.8,,1138,1000,15,,6,Quenched (oil) & tempered – high-strength structural steel
260,AISI 4419 Steel,"Mock Carburized, 230C (450F) Temper, 100 mm (4 In.) Round",,8,,0,0,0.55,0,0,0,0.04,98.395,0,0.035,0.25,0,0.525,0,0.205,0,0,0,,580,330,27,,8,Carburized – quenched (oil) – wear-resistant surface steel (variant)
261,AISI 4320 Steel,"Single Quenched And Tempered (Carburized 925C (1700F) For 8Hrs, Pot Cooled, Reheated To 815C (1500F), Quenched In Agitated Oil, 230C (450F) Temper), 1.9 mm Case Depth",,5,,0,0,0.55,0,1.825,0,0.04,96.38,0,0.035,0.225,0,0.25,0,0.195,0,0,0.5,,1460,1195,12,,5,Carburized – quenched (oil) – wear-resistant surface steel (variant)
262,AISI 4340H Steel,Normalized 870C (1600F),,4,,0,0,0.725,0,1.775,0,0.04,95.745,0,0.035,0.225,0,0.25,0,0.405,0,0,0.8,,1280,860,12,,4,Normalized (air cooled) – general-purpose steel
263,AISI 4140H Steel,"Heat Treated, Tempered 705C (1300F), 25 mm (1 In.) Round",,0,,0,0,0.875,0,0,0,0.04,97.22,0,0.035,0.225,0,0.225,0,0.405,0,0,0.975,,807,689,23,,0,Carburized – quenched (oil) – wear-resistant surface steel
264,AISI 4320 Steel,"Normalized 925C (1700F) In 32 mm Rounds, Machined To 25 mm (1 In.) Rounds, Pseudocarburized 925C (1700F) For 8 Hrs., Box Cooled To Rt, Reheated To 800C (1470F), Oil Quenched, 150C (300F) Temper, Tested In 12.8 mm Rounds",,0,,0,0,0.55,0,1.825,0,0.04,96.38,0,0.035,0.225,0,0.25,0,0.195,0,0,0.5,,1025,848,15,,0,Carburized – quenched (oil) – wear-resistant surface steel
265,AISI 4340 Steel,"Normalized, 100 mm (4 In.) Round",,9,,0,0,0.7,0,1.825,0,0.04,95.725,0,0.035,0.225,0,0.25,0,0.4,0,0,0.8,,1110,710,13,,9,Normalized – general-purpose steel (round normalized stock)
266,AISI 4320 Steel,Normalized At 895C (1640F),,4,,0,0,0.55,0,1.825,0,0.04,96.38,0,0.035,0.225,0,0.25,0,0.195,0,0,0.5,,793,460,20,,4,Normalized (air cooled) – general-purpose steel
267,AISI E4340 Steel,"Oil Quenched 800C (1470F), 540C (1000F) Temper, 13 mm (0.5 In.) Round",,6,,0,0,0.75,0,1.825,0,0.02,95.7,0,0.025,0.225,0,0.25,0,0.405,0,0,0.8,,1255,1165,13,,6,Quenched (oil) & tempered – high-strength structural steel
268,AISI 4320 Steel,"Normalized 925C (1700F) In 32 mm Rounds, Machined To 25 mm (1 In.) Rounds, Pseudocarburized 925C (1700F) For 8 Hrs., Box Cooled To Rt, Reheated To 830C (1525F), Oil Quenched, 150C (300F) Temper, Tested In 12.8 mm Rounds",,0,,0,0,0.55,0,1.825,0,0.04,96.38,0,0.035,0.225,0,0.25,0,0.195,0,0,0.5,,1110,958,16,,0,Carburized – quenched (oil) – wear-resistant surface steel
269,AISI 4340 Steel,"Oil Quenched 855C (1570F), 230C (450F) Temper For 4 Hrs.",,6,,0,0,0.7,0,1.825,0,0.04,95.725,0,0.035,0.225,0,0.25,0,0.4,0,0,0.8,,1855,1550,12,,6,Quenched (oil) & tempered – high-strength structural steel
270,AISI 4320H Steel,"Normalized: Heated To 895C (1640F), Air Cooled, 100 mm (4 In.) Round",,4,,0,0,0.55,0,1.775,0,0.04,96.425,0,0.035,0.225,0,0.25,0,0.2,0,0,0.5,,703,395,22,,4,Normalized (air cooled) – general-purpose steel
271,AISI 4320H Steel,"Normalized 925C (1700F), Pseudocarburized At 925C (1700F) For 8 Hrs., Reheated To 775C (1425F) And Oil Quenched, 150C (300F) Temper",,0,,0,0,0.55,0,1.775,0,0.04,96.425,0,0.035,0.225,0,0.25,0,0.2,0,0,0.5,,958,793,15,,0,Carburized – quenched (oil) – wear-resistant surface steel
272,AISI 4140H Steel,"Heat Treated, Tempered 260C (500F), 25 mm (1 In.) Round",,0,,0,0,0.875,0,0,0,0.04,97.22,0,0.035,0.225,0,0.225,0,0.405,0,0,0.975,,1860,1655,11,,0,Carburized – quenched (oil) – wear-resistant surface steel
273,AISI 4140H Steel,"Oil Quenched 845C (1550F), Tempered 540C (1000F), 13 mm (0.5 In.) Round",,6,,0,0,0.875,0,0,0,0.04,97.22,0,0.035,0.225,0,0.225,0,0.405,0,0,0.975,,1185,1110,15,,6,Quenched (oil) & tempered – high-strength structural steel
274,AISI 4320 Steel,"Mock Carburized 925C (1700F) For 8 Hrs., Reheated To 815C (1500F), Oil Quenched, 230C (450F) Temper, 50 mm (2 In.) Round",,8,,0,0,0.55,0,1.825,0,0.04,96.38,0,0.035,0.225,0,0.25,0,0.195,0,0,0.5,,896,585,20,,8,Carburized – quenched (oil) – wear-resistant surface steel (variant)
275,AISI E4340 H Steel,"Normalized, 25 mm Round",,9,,0,0,0.775,0,1.775,0,0.02,95.725,0,0.025,0.225,0,0.25,0,0.405,0,0,0.8,,1282,862,12,,9,Normalized – general-purpose steel (round normalized stock)
276,AISI 4150H Steel,"Normalized At 870C (1600F), Air Cooled, 50 mm (2 In.) Round",,4,,0,0,0.875,0,0,0,0.04,97.145,0,0.035,0.225,0,0.2,0,0.505,0,0,0.975,,1095,717,13,,4,Normalized (air cooled) – general-purpose steel
277,AISI E4340 H Steel,"Oil Quenched 800C (1470F), 595C (1100F) Temper, 13 mm (0.5 In.) Round",,6,,0,0,0.775,0,1.775,0,0.02,95.725,0,0.025,0.225,0,0.25,0,0.405,0,0,0.8,,1145,1117,17,,6,Quenched (oil) & tempered – high-strength structural steel
278,AISI 4320 Steel,Annealed At 850C (1560F),,7,,0,0,0.55,0,1.825,0,0.04,96.38,0,0.035,0.225,0,0.25,0,0.195,0,0,0.5,,580,425,29,,7,Annealed – easy-to-machine – round annealed stock
279,AISI 4320H Steel,"Mock Carburized, Oil Quenched, 150C (300F) Temper, 13 mm (0.5 In.) Round",,8,,0,0,0.55,0,1.775,0,0.04,96.425,0,0.035,0.225,0,0.25,0,0.2,0,0,0.5,,1460,1125,11,,8,Carburized – quenched (oil) – wear-resistant surface steel (variant)
280,AISI 4320 Steel,"Mock Carburized 925C (1700F) For 8 Hrs., Reheated To 815C (1500F), Oil Quenched, 230C (450F) Temper, 25 mm (1 In.) Rounds",,8,,0,0,0.55,0,1.825,0,0.04,96.38,0,0.035,0.225,0,0.25,0,0.195,0,0,0.5,,1025,724,17,,8,Carburized – quenched (oil) – wear-resistant surface steel (variant)
281,AISI 4320H Steel,"Normalized 925C (1700F), Pseudocarburized At 925C (1700F) For 8 Hrs., Oil Quenched, 150C (300F) Temper",,0,,0,0,0.55,0,1.775,0,0.04,96.425,0,0.035,0.225,0,0.25,0,0.2,0,0,0.5,,1150,972,14,,0,Carburized – quenched (oil) – wear-resistant surface steel
282,AISI 4150 Steel,"Oil Quenched 830C (1525F), 540C (1000F) Temper, 13 mm (0.5 In.) Round",,6,,0,0,0.875,0,0,0,0.04,97.17,0,0.035,0.225,0,0.2,0,0.505,0,0,0.95,,1310,1215,13,,6,Quenched (oil) & tempered – high-strength structural steel
283,AISI 4320H Steel,"Single Quenched And Tempered: (Carburized 925C (1700F) For 8 Hrs., Pot Cooled, Reheated To 830C (1525F), Quenched In Agitated Oil, 230C (450F) Temper); 1.9 mm Case Depth",,5,,0,0,0.55,0,1.775,0,0.04,96.425,0,0.035,0.225,0,0.25,0,0.2,0,0,0.5,,1460,1195,12,,5,Carburized – quenched (oil) – wear-resistant surface steel (variant)
284,AISI 4419 Steel,"Direct Quenched From Pot, 150C (300F) Temper",,5,,0,0,0.55,0,0,0,0.04,98.395,0,0.035,0.25,0,0.525,0,0.205,0,0,0,,831,608,19,,5,Carburized – quenched (oil) – wear-resistant surface steel (variant)
285,AISI E4340 H Steel,"Normalized, 100 mm (4 In.) Round",,9,,0,0,0.775,0,1.775,0,0.02,95.725,0,0.025,0.225,0,0.25,0,0.405,0,0,0.8,,1110,710,13,,9,Normalized – general-purpose steel (round normalized stock)
286,AISI 4340 Steel,"Oil Quenched 800C (1470F), 595C (1100F) Temper, 100 mm (4 In.) Round",,6,,0,0,0.7,0,1.825,0,0.04,95.725,0,0.035,0.225,0,0.25,0,0.4,0,0,0.8,,924,786,19,,6,Quenched (oil) & tempered – high-strength structural steel
287,AISI 4320 Steel,"Normalized 925C (1700F) In 32 mm Rounds, Machined To 13.7 mm Rounds, Pseudocarburized 925C (1700F) For 8 Hrs., Oil Quenched, 150C (300F) Temper, Tested In 12.8 mm Rounds",,0,,0,0,0.55,0,1.825,0,0.04,96.38,0,0.035,0.225,0,0.25,0,0.195,0,0,0.5,,1240,1020,14,,0,Carburized – quenched (oil) – wear-resistant surface steel
288,AISI 4320H Steel,"Mock Carburized, Oil Quenched, 150C (300F) Temper, 25 mm Round",,8,,0,0,0.55,0,1.775,0,0.04,96.425,0,0.035,0.225,0,0.25,0,0.2,0,0,0.5,,1050,738,17,,8,Carburized – quenched (oil) – wear-resistant surface steel (variant)
289,AISI 4340 Steel,"Oil Quenched 800C (1470F), 540C (1000F) Temper, 100 mm (4 In.) Round",,6,,0,0,0.7,0,1.825,0,0.04,95.725,0,0.035,0.225,0,0.25,0,0.4,0,0,0.8,,1138,1000,15,,6,Quenched (oil) & tempered – high-strength structural steel
290,AISI 4320H Steel,"Mock Carburized, Oil Quenched, 150C (300F) Temper, 50 mm (2 In.) Round",,8,,0,0,0.55,0,1.775,0,0.04,96.425,0,0.035,0.225,0,0.25,0,0.2,0,0,0.5,,910,595,22,,8,Carburized – quenched (oil) – wear-resistant surface steel (variant)
291,AISI E4340 Steel,"Oil Quenched 800C (1470F), 650C (1200F) Temper, 50 mm (2 In.) Round",,6,,0,0,0.75,0,1.825,0,0.02,95.7,0,0.025,0.225,0,0.25,0,0.405,0,0,0.8,,931,834,20,,6,Quenched (oil) & tempered – high-strength structural steel
292,AISI 4340 Steel,"Oil Quenched 800C (1470F), 595C (1100F) Temper, 25 mm Round",,6,,0,0,0.7,0,1.825,0,0.04,95.725,0,0.035,0.225,0,0.25,0,0.4,0,0,0.8,,1138,1096,16,,6,Quenched (oil) & tempered – high-strength structural steel
293,AISI E4340 H Steel,"Oil Quenched 800C (1470F), 595C (1100F) Temper, 25 mm Round",,6,,0,0,0.775,0,1.775,0,0.02,95.725,0,0.025,0.225,0,0.25,0,0.405,0,0,0.8,,1138,1096,16,,6,Quenched (oil) & tempered – high-strength structural steel
294,AISI 4340 Steel,"Oil Quenched 800C (1470F), 650C (1200F) Temper, 25 mm Round",,6,,0,0,0.7,0,1.825,0,0.04,95.725,0,0.035,0.225,0,0.25,0,0.4,0,0,0.8,,958,883,20,,6,Quenched (oil) & tempered – high-strength structural steel
295,AISI 4340 Steel,"Oil Quenched 800C (1470F), 540C (1000F) Temper, 25 mm Round",,6,,0,0,0.7,0,1.825,0,0.04,95.725,0,0.035,0.225,0,0.25,0,0.4,0,0,0.8,,1207,1145,14,,6,Quenched (oil) & tempered – high-strength structural steel
296,AISI E4340 Steel,Normalized 870C (1600F),,4,,0,0,0.75,0,1.825,0,0.02,95.7,0,0.025,0.225,0,0.25,0,0.405,0,0,0.8,,1280,860,12,,4,Normalized (air cooled) – general-purpose steel
297,AISI 4130 Steel,"Water Quenched 855C (1570F), 480C (900F) Temper, 25 mm (1 In.) Round",,10,,0,0,0.5,0,0,0,0.04,97.745,0,0.035,0.225,0,0.2,0,0.305,0,0,0.95,,1110,951,14,,10,Quenched (water) & tempered – high-strength structural steel
298,AISI E4340 Steel,"Oil Quenched 800C (1470F), 595C (1100F) Temper, 25 mm Round",,6,,0,0,0.75,0,1.825,0,0.02,95.7,0,0.025,0.225,0,0.25,0,0.405,0,0,0.8,,1138,1096,16,,6,Quenched (oil) & tempered – high-strength structural steel
299,AISI E4340 Steel,"Oil Quenched 800C (1470F), 540C (1000F) Temper, 50 mm (2 In.) Round",,6,,0,0,0.75,0,1.825,0,0.02,95.7,0,0.025,0.225,0,0.25,0,0.405,0,0,0.8,,1172,1103,16,,6,Quenched (oil) & tempered – high-strength structural steel
300,AISI E4340 H Steel,"Oil Quenched 800C (1470F), 595C (1100F) Temper, 100 mm Round",,6,,0,0,0.775,0,1.775,0,0.02,95.725,0,0.025,0.225,0,0.25,0,0.405,0,0,0.8,,924,786,19,,6,Quenched (oil) & tempered – high-strength structural steel
301,AISI 4320H Steel,"Normalized 925C (1700F), Pseudocarburized At 925C (1700F) For 8 Hrs., Reheated To 800C (1470F) And Oil Quenched, 150C (300F) Temper",,0,,0,0,0.55,0,1.775,0,0.04,96.425,0,0.035,0.225,0,0.25,0,0.2,0,0,0.5,,1025,848,15,,0,Carburized – quenched (oil) – wear-resistant surface steel
302,AISI 4320H Steel,"Normalized 925C (1700F) In 32 mm Rounds, Machined To 13.7 mm Rounds, Pseudocarburized At 925C (1700F) For 8 Hrs., Box Cooled To 20C, Oil Quenched, 150C (300F) Temper",,0,,0,0,0.55,0,1.775,0,0.04,96.425,0,0.035,0.225,0,0.25,0,0.2,0,0,0.5,,1240,1020,14,,0,Carburized – quenched (oil) – wear-resistant surface steel
303,AISI E4340 Steel,"Oil Quenched 800C (1470F), 650C (1200F) Temper, 100 mm (4 In.) Round",,6,,0,0,0.75,0,1.825,0,0.02,95.7,0,0.025,0.225,0,0.25,0,0.405,0,0,0.8,,855,731,21,,6,Quenched (oil) & tempered – high-strength structural steel
304,AISI 4340 Steel,"Oil Quenched 800C (1470F), 540C (1000F) Temper, 13 mm (0.5 In.) Round",,6,,0,0,0.7,0,1.825,0,0.04,95.725,0,0.035,0.225,0,0.25,0,0.4,0,0,0.8,,1255,1165,13,,6,Quenched (oil) & tempered – high-strength structural steel
305,AISI 4422 Steel,"Heat Treated In 25 mm Rounds, Reheated To 870C (1600F), 150C (300F) Temper",,0,,0,0,0.75,0,0,0,0.04,98.325,0,0.035,0.225,0,0.4,0,0.225,0,0,0,,827,540,20,,0,Carburized – quenched (oil) – wear-resistant surface steel
306,AISI E4340 Steel,"Oil Quenched 845C, 650C (1200F) Temper",,6,,0,0,0.75,0,1.825,0,0.02,95.7,0,0.025,0.225,0,0.25,0,0.405,0,0,0.8,,1005,938,20,,6,Quenched (oil) & tempered – high-strength structural steel
307,AISI E4340 H Steel,"Oil Quenched 845C, 425C (800F) Temper",,6,,0,0,0.775,0,1.775,0,0.02,95.725,0,0.025,0.225,0,0.25,0,0.405,0,0,0.8,,1595,1475,12,,6,Quenched (oil) & tempered – high-strength structural steel
308,AISI E4340 Steel,"Normalized, 25 mm Round",,9,,0,0,0.75,0,1.825,0,0.02,95.7,0,0.025,0.225,0,0.25,0,0.405,0,0,0.8,,1282,862,12,,9,Normalized – general-purpose steel (round normalized stock)
309,AISI 4320 Steel,"Normalized 895C (1640F), Air Cooled, 13 mm (0.5 In.) Round",,4,,0,0,0.55,0,1.825,0,0.04,96.38,0,0.035,0.225,0,0.25,0,0.195,0,0,0.5,,841,510,23,,4,Normalized (air cooled) – general-purpose steel
310,AISI E4340 Steel,"Oil Quenched 800C (1470F), 595C (1100F) Temper, 100 mm (4 In.) Round",,6,,0,0,0.75,0,1.825,0,0.02,95.7,0,0.025,0.225,0,0.25,0,0.405,0,0,0.8,,924,786,19,,6,Quenched (oil) & tempered – high-strength structural steel
311,AISI 4419 Steel,"Single Quenched, 230C (450F) Temper",,5,,0,0,0.55,0,0,0,0.04,98.395,0,0.035,0.25,0,0.525,0,0.205,0,0,0,,708,431,24,,5,Carburized – quenched (oil) – wear-resistant surface steel (variant)
312,AISI 4320 Steel,"Single Quenched And Tempered (Carburized 925C (1700F) For 8Hrs, Pot Cooled, Reheated To 830C (1525F), Quenched In Agitated Oil, 150C (300F) Temper)",,5,,0,0,0.55,0,1.825,0,0.04,96.38,0,0.035,0.225,0,0.25,0,0.195,0,0,0.5,,1505,1225,13,,5,Carburized – quenched (oil) – wear-resistant surface steel (variant)
313,AISI 4320 Steel,"Annealed (Heated To 850C (1560F), Furnace Cooled 15C/Hr. To 420C, Air Cooled), 25 mm (1 In.) Round",,7,,0,0,0.55,0,1.825,0,0.04,96.38,0,0.035,0.225,0,0.25,0,0.195,0,0,0.5,,580,425,29,,7,Annealed – easy-to-machine – round annealed stock
314,AISI 4427 Steel,"Heat Treated In 13.7 mm Rounds, Reheated To 805C (1480F), 150C (300F) Temper",,0,,0,0,0.8,0,0,0,0.04,98.235,0,0.035,0.225,0,0.4,0,0.265,0,0,0,,924,724,14,,0,Carburized – quenched (oil) – wear-resistant surface steel
315,AISI E4340 Steel,Annealed 810C,,7,,0,0,0.75,0,1.825,0,0.02,95.7,0,0.025,0.225,0,0.25,0,0.405,0,0,0.8,,745,475,22,,7,Annealed – easy-to-machine – round annealed stock
316,AISI 4419H Steel,"Direct Quenched From Pot And Tempered, 150C (300F)",,5,,0,0,0.55,0,0,0,0.04,98.4,0,0.035,0.25,0,0.525,0,0.2,0,0,0,,831,608,19,,5,Carburized – quenched (oil) – wear-resistant surface steel (variant)
317,AISI E4340 Steel,"Annealed, 25 mm Round",,3,,0,0,0.75,0,1.825,0,0.02,95.7,0,0.025,0.225,0,0.25,0,0.405,0,0,0.8,,745,470,22,,3,Normalized – easy-to-machine stock (cold drawn)
318,AISI E4340 H Steel,"Oil Quenched 800C (1470F), 595C (1100F) Temper, 50 mm (2 In.) Round",,6,,0,0,0.775,0,1.775,0,0.02,95.725,0,0.025,0.225,0,0.25,0,0.405,0,0,0.8,,1014,958,19,,6,Quenched (oil) & tempered – high-strength structural steel
319,AISI 4118H Steel,"Mock Carburized At 925C (1700F) For 8 Hours, Reheated To 830C (1525F), Oil Quenched, 150C (300F) Temper, 50 mm (2 In.) Round",,8,,0,0,0.8,0,0,0,0.04,98.085,0,0.035,0.225,0,0.115,0,0.2,0,0,0.5,,669,317,26,,8,Carburized – quenched (oil) – wear-resistant surface steel (variant)
320,AISI 4419H Steel,"Normalized At 955C (1750F), 14 mm (0.55 In.) Round",,4,,0,0,0.55,0,0,0,0.04,98.4,0,0.035,0.25,0,0.525,0,0.2,0,0,0,,540,360,33,,4,Normalized (air cooled) – general-purpose steel
321,AISI 4150 Steel,"Oil Quenched 830C (1525F), 595C (1100F) Temper, 25 mm (1 In.) Round",,6,,0,0,0.875,0,0,0,0.04,97.17,0,0.035,0.225,0,0.2,0,0.505,0,0,0.95,,1145,1034,15,,6,Quenched (oil) & tempered – high-strength structural steel
322,AISI 4419H Steel,"Mock Carburized, 150C (300F) Temper, 25 mm (1 In.) Round",,8,,0,0,0.55,0,0,0,0.04,98.4,0,0.035,0.25,0,0.525,0,0.2,0,0,0,,670,435,24,,8,Carburized – quenched (oil) – wear-resistant surface steel (variant)
323,AISI 4620 Steel,"Mock Carburized, 150C (300F) Temper, 13 mm (0.5 In.) Round",,8,,0,0,0.55,0,1.825,0,0.04,96.855,0,0.035,0.25,0,0.25,0,0.195,0,0,0,,876,620,20,,8,Carburized – quenched (oil) – wear-resistant surface steel (variant)
324,AISI 4419H Steel,"Normalized At 955C (1750F), 50 mm (2 In.) Round",,4,,0,0,0.55,0,0,0,0.04,98.4,0,0.035,0.25,0,0.525,0,0.2,0,0,0,,495,345,30,,4,Normalized (air cooled) – general-purpose steel
325,AISI E4340 Steel,"Normalized, 50 mm (2 In.) Round",,9,,0,0,0.75,0,1.825,0,0.02,95.7,0,0.025,0.225,0,0.25,0,0.405,0,0,0.8,,1220,786,13,,9,Normalized – general-purpose steel (round normalized stock)
326,AISI 4340 Steel,"Oil Quenched 800C (1470F), 650C (1200F) Temper, 13 mm (0.5 In.) Round",,6,,0,0,0.7,0,1.825,0,0.04,95.725,0,0.035,0.225,0,0.25,0,0.4,0,0,0.8,,1000,938,20,,6,Quenched (oil) & tempered – high-strength structural steel
327,AISI 4419H Steel,"Mock Carburized, 230C (450F) Temper, 14 mm (0.55 In.) Round",,8,,0,0,0.55,0,0,0,0.04,98.4,0,0.035,0.25,0,0.525,0,0.2,0,0,0,,710,425,24,,8,Carburized – quenched (oil) – wear-resistant surface steel (variant)
328,AISI E4340 H Steel,"Oil Quenched 800C (1470F), 650C (1200F) Temper, 50 mm Round",,6,,0,0,0.775,0,1.775,0,0.02,95.725,0,0.025,0.225,0,0.25,0,0.405,0,0,0.8,,931,834,20,,6,Quenched (oil) & tempered – high-strength structural steel
329,AISI 4620 Steel,"Normalized, Machined To 13.7 mm Rounds, Pseudocarburized, Reheated To 775C (1430F), Quenched And Tempered",,0,,0,0,0.55,0,1.825,0,0.04,96.855,0,0.035,0.25,0,0.25,0,0.195,0,0,0,,910,738,14,,0,Carburized – quenched (oil) – wear-resistant surface steel
330,AISI E4340 Steel,"Oil Quenched 800C (1470F), 540C (1000F) Temper, 25 mm Round",,6,,0,0,0.75,0,1.825,0,0.02,95.7,0,0.025,0.225,0,0.25,0,0.405,0,0,0.8,,1207,1145,14,,6,Quenched (oil) & tempered – high-strength structural steel
