Repository: AnokhiPatni/steel-material-recommender

File: steel_dataset.csv.csv (part 4 of 18)
Entry,Name,Processing condition,,Cluster Number (0 to 11),,Al,Cu,Mn,N,Ni,Ti,S,Fe,Zr,P,Si,V,Mo,Co,C,Nb,B,Cr,,(Ultimate) Tensile strength (MPa),Yield strength (MPa),Ductility (%),,Cluster Number,Cluster label
497,AISI 4820H Steel,"Mock Carburized, Reheated To 800C (1470F), 230C (450F) Temper, 50 mm (2 In.) Round",,8,,0,0,0.6,0,3.5,0,0.04,95.15,0,0.035,0.225,0,0.25,0,0.2,0,0,0,,896,635,19,,8,Carburized – quenched (oil) – wear-resistant surface steel (variant)
498,AISI E4340 H Steel,"Oil Quenched 800C (1470F), 650C (1200F) Temper, 100 mm (4 In.) Round",,6,,0,0,0.775,0,1.775,0,0.02,95.725,0,0.025,0.225,0,0.25,0,0.405,0,0,0.8,,855,731,21,,6,Quenched (oil) & tempered – high-strength structural steel
499,AISI 5120 Steel,"Heat Treated, Machined To 25 mm, Pseudocarburized, Reheated To 800C (1470F), 150C (300F) Temper",,0,,0,0,0.8,0,0,0,0.04,97.905,0,0.035,0.225,0,0,0,0.195,0,0,0.8,,883,696,15,,0,Carburized – quenched (oil) – wear-resistant surface steel
500,AISI 4150H Steel,"Oil Quenched 830C (1525F), 595C (1100F) Temper, 100 mm (4 In.) Round",,6,,0,0,0.875,0,0,0,0.04,97.145,0,0.035,0.225,0,0.2,0,0.505,0,0,0.975,,910,675,20,,6,Quenched (oil) & tempered – high-strength structural steel
501,AISI E4340 Steel,"Normalized, 100 mm (4 In.) Round",,9,,0,0,0.75,0,1.825,0,0.02,95.7,0,0.025,0.225,0,0.25,0,0.405,0,0,0.8,,1110,710,13,,9,Normalized – general-purpose steel (round normalized stock)
502,AISI 4422 Steel,"Heat Treated In 25 mm Rounds, Reheated To 775C (1425F), 150C (300F) Temper",,0,,0,0,0.75,0,0,0,0.04,98.325,0,0.035,0.225,0,0.4,0,0.225,0,0,0,,820,385,17,,0,Carburized – quenched (oil) – wear-resistant surface steel
503,AISI E4340 Steel,"Oil Quenched 855C (1570F), 230C (450F) Temper For 4Hrs.",,6,,0,0,0.75,0,1.825,0,0.02,95.7,0,0.025,0.225,0,0.25,0,0.405,0,0,0.8,,1855,1550,12,,6,Quenched (oil) & tempered – high-strength structural steel
504,AISI 5120 Steel,"Heat Treated, Machined To 25 mm, Pseudocarburized, 150C (300F) Temper",,0,,0,0,0.8,0,0,0,0.04,97.905,0,0.035,0.225,0,0,0,0.195,0,0,0.8,,986,786,13,,0,Carburized – quenched (oil) – wear-resistant surface steel
505,AISI 4820 Steel,"Mock Carburized, Reheated To 800C (1470F), 230C (450F) Temper, 100 mm (4 In.) Round",,8,,0,0,0.6,0,3.5,0,0.04,95.145,0,0.035,0.225,0,0.25,0,0.205,0,0,0,,807,550,21,,8,Carburized – quenched (oil) – wear-resistant surface steel (variant)
506,AISI 4820 Steel,"Double Quenched And Tempered (230C (450F)), 1.2 mm Case Depth",,5,,0,0,0.6,0,3.5,0,0.04,95.145,0,0.035,0.225,0,0.25,0,0.205,0,0,0,,1355,1182,13,,5,Carburized – quenched (oil) – wear-resistant surface steel (variant)
507,AISI 5120 Steel,"Heat Treated, Machined To 25 mm, Pseudocarburized, Reheated To 845C (1550F), 150C (300F) Temper",,0,,0,0,0.8,0,0,0,0.04,97.905,0,0.035,0.225,0,0,0,0.195,0,0,0.8,,938,758,16,,0,Carburized – quenched (oil) – wear-resistant surface steel
508,AISI 4620H Steel,"Mock Carburized, 230C (450F) Temper, 100 mm (4 In.) Round",,8,,0,0,0.55,0,1.775,0,0.04,96.9,0,0.035,0.25,0,0.25,0,0.2,0,0,0,,580,365,29,,8,Carburized – quenched (oil) – wear-resistant surface steel (variant)
509,AISI 5120 Steel,"Heat Treated, Machined To 13.7 mm, Pseudocarburized, Reheated To 775C (1430F), 150C (300F) Temper",,0,,0,0,0.8,0,0,0,0.04,97.905,0,0.035,0.225,0,0,0,0.195,0,0,0.8,,848,650,14,,0,Carburized – quenched (oil) – wear-resistant surface steel
510,AISI 5120 Steel,"Heat Treated, Machined To 25 mm, Pseudocarburized, Reheated To 775C (1430F), 150C (300F) Temper",,0,,0,0,0.8,0,0,0,0.04,97.905,0,0.035,0.225,0,0,0,0.195,0,0,0.8,,834,635,14,,0,Carburized – quenched (oil) – wear-resistant surface steel
511,AISI 4820 Steel,"Mock Carburized, Reheated To 800C (1470F), 230C (450F) Temper, 25 mm (1 In.) Round",,8,,0,0,0.6,0,3.5,0,0.04,95.145,0,0.035,0.225,0,0.25,0,0.205,0,0,0,,1125,827,15,,8,Carburized – quenched (oil) – wear-resistant surface steel (variant)
512,AISI 5140 Steel,"Normalized, 25 mm (1 In.) Round",,9,,0,0,0.8,0,0,0,0.04,97.695,0,0.035,0.225,0,0,0,0.405,0,0,0.8,,793,470,22,,9,Normalized – general-purpose steel (round normalized stock)
513,AISI 4820 Steel,"Normalized 860C (1580F), 50 mm (2 In.) Round",,4,,0,0,0.6,0,3.5,0,0.04,95.145,0,0.035,0.225,0,0.25,0,0.205,0,0,0,,738,475,23,,4,Normalized (air cooled) – general-purpose steel
514,AISI E4340 Steel,"Oil Quenched 800C (1470F), 595C (1100F) Temper, 50 mm (2 In.) Round",,6,,0,0,0.75,0,1.825,0,0.02,95.7,0,0.025,0.225,0,0.25,0,0.405,0,0,0.8,,1014,958,19,,6,Quenched (oil) & tempered – high-strength structural steel
515,AISI 5140 Steel,"Oil Quenched 845C (1550F), 595C (1100F) Temper, 100 mm (4 In.) Round",,6,,0,0,0.8,0,0,0,0.04,97.695,0,0.035,0.225,0,0,0,0.405,0,0,0.8,,800,510,22,,6,Quenched (oil) & tempered – high-strength structural steel
516,AISI 4718H Steel,"Pseudocarburized And Oil Quenched, 150C (300F) Temper, 25 mm Round",,0,,0,0,0.775,0,1.05,0,0.04,96.89,0,0.04,0.225,0,0.35,0,0.18,0,0,0.45,,1127,812,15,,0,Carburized – quenched (oil) – wear-resistant surface steel
517,AISI 5140 Steel,"Oil Quenched 845C (1550F), 650C (1200F) Temper, 50 mm (2 In.) Round",,6,,0,0,0.8,0,0,0,0.04,97.695,0,0.035,0.225,0,0,0,0.405,0,0,0.8,,758,565,24,,6,Quenched (oil) & tempered – high-strength structural steel
518,AISI 5140H Steel,"Normalized, 13 mm (0.5 In.) Round",,9,,0,0,0.8,0,0,0,0.04,97.695,0,0.035,0.225,0,0,0,0.405,0,0,0.8,,827,525,22,,9,Normalized – general-purpose steel (round normalized stock)
519,AISI 5120H Steel,"Heat Treated, Machined To 13.7 mm, Pseudocarburized, 150C (300F) Temper",,0,,0,0,0.8,0,0,0,0.04,97.9,0,0.035,0.225,0,0,0,0.2,0,0,0.8,,1020,848,14,,0,Carburized – quenched (oil) – wear-resistant surface steel
520,AISI 5140 Steel,Annealed 830C (1525F),,7,,0,0,0.8,0,0,0,0.04,97.695,0,0.035,0.225,0,0,0,0.405,0,0,0.8,,570,295,28,,7,Annealed – easy-to-machine – round annealed stock
521,AISI 5140H Steel,"Oil Quenched 845C (1550F), 595C (1100F) Temper, 25 mm (1 In.) Round",,6,,0,0,0.8,0,0,0,0.04,97.695,0,0.035,0.225,0,0,0,0.405,0,0,0.8,,876,724,20,,6,Quenched (oil) & tempered – high-strength structural steel
522,AISI 5140H Steel,"Normalized, 50 mm (2 In.) Round",,9,,0,0,0.8,0,0,0,0.04,97.695,0,0.035,0.225,0,0,0,0.405,0,0,0.8,,779,455,21,,9,Normalized – general-purpose steel (round normalized stock)
523,AISI 5140H Steel,"Oil Quenched 845C (1550F), 540C (1000F) Temper, 25 mm (1 In.) Round",,6,,0,0,0.8,0,0,0,0.04,97.695,0,0.035,0.225,0,0,0,0.405,0,0,0.8,,972,841,18,,6,Quenched (oil) & tempered – high-strength structural steel
524,AISI 4620H Steel,"Mock Carburized, 230C (450F) Temper, 50 mm (2 In.) Round",,8,,0,0,0.55,0,1.775,0,0.04,96.9,0,0.035,0.25,0,0.25,0,0.2,0,0,0,,660,425,26,,8,Carburized – quenched (oil) – wear-resistant surface steel (variant)
525,AISI 4820H Steel,"Annealed 815C (1500F), 25 mm (1 In.) Round",,7,,0,0,0.6,0,3.5,0,0.04,95.15,0,0.035,0.225,0,0.25,0,0.2,0,0,0,,685,460,22,,7,Annealed – easy-to-machine – round annealed stock
526,AISI 4820 Steel,"Direct Quenched From Pot, Tempered 150C (300F), 0.99 mm Case Depth",,5,,0,0,0.6,0,3.5,0,0.04,95.145,0,0.035,0.225,0,0.25,0,0.205,0,0,0,,1415,1141,13,,5,Carburized – quenched (oil) – wear-resistant surface steel (variant)
527,AISI 5140H Steel,"Oil Quenched 845C (1550F), 650C (1200F) Temper, 25 mm (1 In.) Round",,6,,0,0,0.8,0,0,0,0.04,97.695,0,0.035,0.225,0,0,0,0.405,0,0,0.8,,807,650,22,,6,Quenched (oil) & tempered – high-strength structural steel
528,AISI E4340 H Steel,"Oil Quenched 800C (1470F), 540C (1000F) Temper, 25 mm Round",,6,,0,0,0.775,0,1.775,0,0.02,95.725,0,0.025,0.225,0,0.25,0,0.405,0,0,0.8,,1207,1145,14,,6,Quenched (oil) & tempered – high-strength structural steel
529,AISI 5140 Steel,"Normalized, 13 mm (0.5 In.) Round",,9,,0,0,0.8,0,0,0,0.04,97.695,0,0.035,0.225,0,0,0,0.405,0,0,0.8,,827,525,22,,9,Normalized – general-purpose steel (round normalized stock)
530,AISI 5120H Steel,"Heat Treated, Machined To 13.7 mm, Pseudocarburized, Reheated To 845C (1550F), 150C (300F) Temper",,0,,0,0,0.8,0,0,0,0.04,97.9,0,0.035,0.225,0,0,0,0.2,0,0,0.8,,979,786,16,,0,Carburized – quenched (oil) – wear-resistant surface steel
531,AISI 5140H Steel,"Oil Quenched 845C (1550F), 595C (1100F) Temper, 50 mm (2 In.) Round",,6,,0,0,0.8,0,0,0,0.04,97.695,0,0.035,0.225,0,0,0,0.405,0,0,0.8,,814,615,22,,6,Quenched (oil) & tempered – high-strength structural steel
532,AISI 5120H Steel,"Heat Treated, Machined To 25 mm, Pseudocarburized, Reheated To 845C (1550F), 150C (300F) Temper",,0,,0,0,0.8,0,0,0,0.04,97.9,0,0.035,0.225,0,0,0,0.2,0,0,0.8,,938,758,16,,0,Carburized – quenched (oil) – wear-resistant surface steel
533,AISI 5150 Steel,"Oil Quenched From 830C (1525F), 595C (1100F) Temper, 25 mm (1 In.) Round",,6,,0,0,0.8,0,0,0,0.04,97.595,0,0.035,0.225,0,0,0,0.505,0,0,0.8,,945,793,20,,6,Quenched (oil) & tempered – high-strength structural steel
534,AISI 5140 Steel,"Oil Quenched 845C (1550F), 540C (1000F) Temper, 50 mm (2 In.) Round",,6,,0,0,0.8,0,0,0,0.04,97.695,0,0.035,0.225,0,0,0,0.405,0,0,0.8,,883,689,19,,6,Quenched (oil) & tempered – high-strength structural steel
535,AISI 5140 Steel,"Oil Quenched 845C (1550F), 595C (1100F) Temper, 25 mm (1 In.) Round",,6,,0,0,0.8,0,0,0,0.04,97.695,0,0.035,0.225,0,0,0,0.405,0,0,0.8,,876,724,20,,6,Quenched (oil) & tempered – high-strength structural steel
536,AISI 5120 Steel,"Heat Treated, Machined To 13.7 mm, Pseudocarburized, 150C (300F) Temper",,0,,0,0,0.8,0,0,0,0.04,97.905,0,0.035,0.225,0,0,0,0.195,0,0,0.8,,1020,848,14,,0,Carburized – quenched (oil) – wear-resistant surface steel
537,AISI 5140H Steel,"Oil Quenched 845C (1550F), 650C (1200F) Temper, 100 mm (4 In.) Round",,6,,0,0,0.8,0,0,0,0.04,97.695,0,0.035,0.225,0,0,0,0.405,0,0,0.8,,731,470,24,,6,Quenched (oil) & tempered – high-strength structural steel
538,AISI 5150H Steel,"Oil Quenched From 830C (1525F), 540C (1000F) Temper, 25 mm (1 In.) Round",,6,,0,0,0.8,0,0,0,0.04,97.595,0,0.035,0.225,0,0,0,0.505,0,0,0.8,,1055,910,17,,6,Quenched (oil) & tempered – high-strength structural steel
539,AISI 5140 Steel,"Normalized, 100 mm (4 In.) Round",,9,,0,0,0.8,0,0,0,0.04,97.695,0,0.035,0.225,0,0,0,0.405,0,0,0.8,,765,415,21,,9,Normalized – general-purpose steel (round normalized stock)
540,AISI 5150 Steel,"Normalized, 25 mm (1 In.) Round",,9,,0,0,0.8,0,0,0,0.04,97.595,0,0.035,0.225,0,0,0,0.505,0,0,0.8,,869,530,20,,9,Normalized – general-purpose steel (round normalized stock)
541,AISI 4820 Steel,"Normalized 860C (1580F), 25 mm (1 In.) Round",,4,,0,0,0.6,0,3.5,0,0.04,95.145,0,0.035,0.225,0,0.25,0,0.205,0,0,0,,758,485,24,,4,Normalized (air cooled) – general-purpose steel
542,AISI 5150 Steel,"Oil Quenched From 830C (1525F), 650C (1200F) Temper, 100 mm (4 In.) Round",,6,,0,0,0.8,0,0,0,0.04,97.595,0,0.035,0.225,0,0,0,0.505,0,0,0.8,,793,525,21,,6,Quenched (oil) & tempered – high-strength structural steel
543,AISI 5150H Steel,"Oil Quenched From 830C (1525F), 595C (1100F) Temper, 100 mm (4 In.) Round",,6,,0,0,0.8,0,0,0,0.04,97.595,0,0.035,0.225,0,0,0,0.505,0,0,0.8,,827,550,19,,6,Quenched (oil) & tempered – high-strength structural steel
544,AISI 5120H Steel,"Heat Treated, Machined To 25 mm, Pseudocarburized, Reheated To 775C (1430F), 150C (300F) Temper",,0,,0,0,0.8,0,0,0,0.04,97.9,0,0.035,0.225,0,0,0,0.2,0,0,0.8,,834,635,14,,0,Carburized – quenched (oil) – wear-resistant surface steel
545,AISI 4820H Steel,"Mock Carburized, Reheated To 800C (1470F), 230C (450F) Temper, 13 mm (0.5 In.) Round",,8,,0,0,0.6,0,3.5,0,0.04,95.15,0,0.035,0.225,0,0.25,0,0.2,0,0,0,,1415,1170,13,,8,Carburized – quenched (oil) – wear-resistant surface steel (variant)
546,AISI 5140 Steel,"Normalized, 50 mm (2 In.) Round",,9,,0,0,0.8,0,0,0,0.04,97.695,0,0.035,0.225,0,0,0,0.405,0,0,0.8,,779,455,21,,9,Normalized – general-purpose steel (round normalized stock)
547,AISI 5150 Steel,"Normalized, 13 mm (0.5 In.) Round",,9,,0,0,0.8,0,0,0,0.04,97.595,0,0.035,0.225,0,0,0,0.505,0,0,0.8,,903,565,21,,9,Normalized – general-purpose steel (round normalized stock)
548,AISI 5140H Steel,"Annealed 830C (1525F), 25 mm (1 In.) Round",,7,,0,0,0.8,0,0,0,0.04,97.695,0,0.035,0.225,0,0,0,0.405,0,0,0.8,,570,290,28,,7,Annealed – easy-to-machine – round annealed stock
549,AISI 5140H Steel,"Oil Quenched 845C (1550F), 540C (1000F) Temper, 13 mm (0.5 In.) Round",,6,,0,0,0.8,0,0,0,0.04,97.695,0,0.035,0.225,0,0,0,0.405,0,0,0.8,,1015,910,17,,6,Quenched (oil) & tempered – high-strength structural steel
550,AISI 5150 Steel,"Oil Quenched From 830C (1525F), 540C (1000F) Temper, 100 mm (4 In.) Round",,6,,0,0,0.8,0,0,0,0.04,97.595,0,0.035,0.225,0,0,0,0.505,0,0,0.8,,862,595,20,,6,Quenched (oil) & tempered – high-strength structural steel
551,AISI 5150 Steel,"Oil Quenched From 830C (1525F), 595C (1100F) Temper, 100 mm (4 In.) Round",,6,,0,0,0.8,0,0,0,0.04,97.595,0,0.035,0.225,0,0,0,0.505,0,0,0.8,,827,550,19,,6,Quenched (oil) & tempered – high-strength structural steel
552,AISI 5140H Steel,"Normalized, 25 mm (1 In.) Round",,9,,0,0,0.8,0,0,0,0.04,97.695,0,0.035,0.225,0,0,0,0.405,0,0,0.8,,793,470,22,,9,Normalized – general-purpose steel (round normalized stock)
553,AISI 5140 Steel,Normalized 870C (1600F),,4,,0,0,0.8,0,0,0,0.04,97.695,0,0.035,0.225,0,0,0,0.405,0,0,0.8,,793,475,22,,4,Normalized (air cooled) – general-purpose steel
554,AISI 5160 Steel,"Oil Quenched From 830C (1525F), 540C (1000F) Temper, 50 mm (2 In.) Round",,6,,0,0,0.875,0,0,0,0.04,97.425,0,0.035,0.225,0,0,0,0.6,0,0,0.8,,1060,703,17,,6,Quenched (oil) & tempered – high-strength structural steel
555,AISI 5150H Steel,"Oil Quenched From 830C (1525F), 540C (1000F) Temper, 100 mm (4 In.) Round",,6,,0,0,0.8,0,0,0,0.04,97.595,0,0.035,0.225,0,0,0,0.505,0,0,0.8,,862,595,20,,6,Quenched (oil) & tempered – high-strength structural steel
556,AISI 5150 Steel,"Oil Quenched From 830C (1525F), 595C (1100F) Temper, 50 mm (2 In.) Round",,6,,0,0,0.8,0,0,0,0.04,97.595,0,0.035,0.225,0,0,0,0.505,0,0,0.8,,876,600,20,,6,Quenched (oil) & tempered – high-strength structural steel
557,AISI 5140H Steel,"Oil Quenched 845C (1550F), 540C (1000F) Temper, 50 mm (2 In.) Round",,6,,0,0,0.8,0,0,0,0.04,97.695,0,0.035,0.225,0,0,0,0.405,0,0,0.8,,883,689,19,,6,Quenched (oil) & tempered – high-strength structural steel
558,AISI 5140 Steel,"Oil Quenched 845C (1550F), 595C (1100F) Temper, 13 mm (0.5 In.) Round",,6,,0,0,0.8,0,0,0,0.04,97.695,0,0.035,0.225,0,0,0,0.405,0,0,0.8,,896,779,20,,6,Quenched (oil) & tempered – high-strength structural steel
559,AISI 4820H Steel,"Mock Carburized, Reheated To 800C (1470F), 150C (300F) Temper, 50 mm (2 In.) Round",,8,,0,0,0.6,0,3.5,0,0.04,95.15,0,0.035,0.225,0,0.25,0,0.2,0,0,0,,938,640,19,,8,Carburized – quenched (oil) – wear-resistant surface steel (variant)
560,AISI 5150 Steel,"Normalized, 50 mm (2 In.) Round",,9,,0,0,0.8,0,0,0,0.04,97.595,0,0.035,0.225,0,0,0,0.505,0,0,0.8,,848,495,20,,9,Normalized – general-purpose steel (round normalized stock)
561,AISI 5150H Steel,"Oil Quenched From 830C (1525F), 595C (1100F) Temper, 13 mm (0.5 In.) Round",,6,,0,0,0.8,0,0,0,0.04,97.595,0,0.035,0.225,0,0,0,0.505,0,0,0.8,,993,903,19,,6,Quenched (oil) & tempered – high-strength structural steel
562,AISI 5150H Steel,"Oil Quenched From 830C (1525F), 650C (1200F) Temper, 25 mm (1 In.) Round",,6,,0,0,0.8,0,0,0,0.04,97.595,0,0.035,0.225,0,0,0,0.505,0,0,0.8,,883,745,21,,6,Quenched (oil) & tempered – high-strength structural steel
563,AISI 5160H Steel,"Annealed, 25 mm (1 In.) Round",,3,,0,0,0.875,0,0,0,0.04,97.425,0,0.035,0.225,0,0,0,0.6,0,0,0.8,,724,275,17,,3,Normalized – easy-to-machine stock (cold drawn)
564,AISI 5150H Steel,"Normalized, 25 mm (1 In.) Round",,9,,0,0,0.8,0,0,0,0.04,97.595,0,0.035,0.225,0,0,0,0.505,0,0,0.8,,869,530,20,,9,Normalized – general-purpose steel (round normalized stock)
565,AISI 5120 Steel,"Heat Treated, Machined To 13.7 mm, Pseudocarburized, Reheated To 800C (1470F), 150C (300F) Temper",,0,,0,0,0.8,0,0,0,0.04,97.905,0,0.035,0.225,0,0,0,0.195,0,0,0.8,,910,717,15,,0,Carburized – quenched (oil) – wear-resistant surface steel
566,AISI 5150H Steel,"Oil Quenched From 830C (1525F), 650C (1200F) Temper, 100 mm (4 In.) Round",,6,,0,0,0.8,0,0,0,0.04,97.595,0,0.035,0.225,0,0,0,0.505,0,0,0.8,,793,525,21,,6,Quenched (oil) & tempered – high-strength structural steel
567,AISI 5160 Steel,"Oil Quenched From 830C (1525F), 650C (1200F) Temper, 13 mm (0.5 In.) Round",,6,,0,0,0.875,0,0,0,0.04,97.425,0,0.035,0.225,0,0,0,0.6,0,0,0.8,,917,793,19,,6,Quenched (oil) & tempered – high-strength structural steel
568,AISI 5150 Steel,"Oil Quenched From 830C (1525F), 650C (1200F) Temper, 25 mm (1 In.) Round",,6,,0,0,0.8,0,0,0,0.04,97.595,0,0.035,0.225,0,0,0,0.505,0,0,0.8,,883,745,21,,6,Quenched (oil) & tempered – high-strength structural steel
569,AISI 5160H Steel,"Normalized, 100 mm (4 In.) Round",,9,,0,0,0.875,0,0,0,0.04,97.425,0,0.035,0.225,0,0,0,0.6,0,0,0.8,,924,485,14,,9,Normalized – general-purpose steel (round normalized stock)
570,AISI 5140 Steel,"Oil Quenched 845C (1550F), 540C (1000F) Temper, 100 mm (4 In.) Round",,6,,0,0,0.8,0,0,0,0.04,97.695,0,0.035,0.225,0,0,0,0.405,0,0,0.8,,862,565,20,,6,Quenched (oil) & tempered – high-strength structural steel
571,AISI 5160H Steel,"Oil Quenched From 830C (1525F), 595C (1100F) Temper, 13 mm (0.5 In.) Round",,6,,0,0,0.875,0,0,0,0.04,97.425,0,0.035,0.225,0,0,0,0.6,0,0,0.8,,1050,924,16,,6,Quenched (oil) & tempered – high-strength structural steel
572,AISI 5160 Steel,"Normalized, 50 mm (2 In.) Round",,9,,0,0,0.875,0,0,0,0.04,97.425,0,0.035,0.225,0,0,0,0.6,0,0,0.8,,924,510,16,,9,Normalized – general-purpose steel (round normalized stock)
573,AISI 4815H Steel,"Pseudocarburized And Oil Quenched, 150C (300F) Temper, 25 mm (1 In.) Round",,0,,0,0,0.5,0,3.5,0,0.04,95.3,0,0.035,0.225,0,0.25,0,0.15,0,0,0,,1095,917,16,,0,Carburized – quenched (oil) – wear-resistant surface steel
574,AISI 5160 Steel,"Oil Quenched From 830C (1525F), 595C (1100F) Temper, 25 mm (1 In.) Round",,6,,0,0,0.875,0,0,0,0.04,97.425,0,0.035,0.225,0,0,0,0.6,0,0,0.8,,1000,869,18,,6,Quenched (oil) & tempered – high-strength structural steel
575,AISI 5120H Steel,"Heat Treated, Machined To 25 mm, Pseudocarburized, 150C (300F) Temper",,0,,0,0,0.8,0,0,0,0.04,97.9,0,0.035,0.225,0,0,0,0.2,0,0,0.8,,986,786,13,,0,Carburized – quenched (oil) – wear-resistant surface steel
576,AISI 5160 Steel,"Normalized, 13 mm (0.5 In.) Round",,9,,0,0,0.875,0,0,0,0.04,97.425,0,0.035,0.225,0,0,0,0.6,0,0,0.8,,1025,650,18,,9,Normalized – general-purpose steel (round normalized stock)
577,AISI 5150H Steel,"Annealed, 25 mm (1 In.) Round",,3,,0,0,0.8,0,0,0,0.04,97.595,0,0.035,0.225,0,0,0,0.505,0,0,0.8,,675,360,22,,3,Normalized – easy-to-machine stock (cold drawn)
578,AISI 5140 Steel,"Oil Quenched 845C (1550F), 650C (1200F) Temper, 13 mm (0.5 In.) Round",,6,,0,0,0.8,0,0,0,0.04,97.695,0,0.035,0.225,0,0,0,0.405,0,0,0.8,,827,703,22,,6,Quenched (oil) & tempered – high-strength structural steel
579,AISI 5160 Steel,Annealed 815C (1500F),,7,,0,0,0.875,0,0,0,0.04,97.425,0,0.035,0.225,0,0,0,0.6,0,0,0.8,,724,275,17,,7,Annealed – easy-to-machine – round annealed stock
580,AISI 5160H Steel,"Normalized, 25 mm (1 In.) Round",,9,,0,0,0.875,0,0,0,0.04,97.425,0,0.035,0.225,0,0,0,0.6,0,0,0.8,,958,530,17,,9,Normalized – general-purpose steel (round normalized stock)
581,AISI 5150 Steel,"Oil Quenched From 830C (1525F), 540C (1000F) Temper, 50 mm (2 In.) Round",,6,,0,0,0.8,0,0,0,0.04,97.595,0,0.035,0.225,0,0,0,0.505,0,0,0.8,,910,670,18,,6,Quenched (oil) & tempered – high-strength structural steel
582,AISI 5120H Steel,"Heat Treated, Machined To 25 mm, Pseudocarburized, Reheated To 800C (1470F), 150C (300F) Temper",,0,,0,0,0.8,0,0,0,0.04,97.9,0,0.035,0.225,0,0,0,0.2,0,0,0.8,,883,696,15,,0,Carburized – quenched (oil) – wear-resistant surface steel
583,AISI 51B60 Steel,"Oil Quenched From 830C (1525F), 540C (1000F) Temper, 13 mm (0.5 In.) Round",,6,,0,0,0.875,0,0,0,0.04,97.42325,0,0.035,0.225,0,0,0,0.6,0,0.00175,0.8,,1170,1070,14,,6,Quenched (oil) & tempered – high-strength structural steel
584,AISI 5160 Steel,"Oil Quenched From 830C (1525F), 595C (1100F) Temper, 50 mm (2 In.) Round",,6,,0,0,0.875,0,0,0,0.04,97.425,0,0.035,0.225,0,0,0,0.6,0,0,0.8,,931,635,20,,6,Quenched (oil) & tempered – high-strength structural steel
585,AISI 5160H Steel,"Oil Quenched From 830C (1525F), 540C (1000F) Temper, 25 mm (1 In.) Round",,6,,0,0,0.875,0,0,0,0.04,97.425,0,0.035,0.225,0,0,0,0.6,0,0,0.8,,1145,1005,14,,6,Quenched (oil) & tempered – high-strength structural steel
586,AISI 5160H Steel,"Oil Quenched From 830C (1525F), 650C (1200F) Temper, 100 mm (4 In.) Round",,6,,0,0,0.875,0,0,0,0.04,97.425,0,0.035,0.225,0,0,0,0.6,0,0,0.8,,827,540,22,,6,Quenched (oil) & tempered – high-strength structural steel
587,AISI 5160 Steel,"Oil Quenched From 830C (1525F), 650C (1200F) Temper, 100 mm (4 In.) Round",,6,,0,0,0.875,0,0,0,0.04,97.425,0,0.035,0.225,0,0,0,0.6,0,0,0.8,,827,540,22,,6,Quenched (oil) & tempered – high-strength structural steel
588,AISI 5160H Steel,"Oil Quenched From 830C (1525F), 595C (1100F) Temper, 50 mm (2 In.) Round",,6,,0,0,0.875,0,0,0,0.04,97.425,0,0.035,0.225,0,0,0,0.6,0,0,0.8,,931,635,20,,6,Quenched (oil) & tempered – high-strength structural steel
589,AISI 5140H Steel,"Oil Quenched 845C (1550F), 650C (1200F) Temper, 13 mm (0.5 In.) Round",,6,,0,0,0.8,0,0,0,0.04,97.695,0,0.035,0.225,0,0,0,0.405,0,0,0.8,,827,703,22,,6,Quenched (oil) & tempered – high-strength structural steel
590,AISI 5150H Steel,"Normalized, 100 mm (4 In.) Round",,9,,0,0,0.8,0,0,0,0.04,97.595,0,0.035,0.225,0,0,0,0.505,0,0,0.8,,841,435,18,,9,Normalized – general-purpose steel (round normalized stock)
591,AISI 5160H Steel,"Oil Quenched From 830C (1525F), 595C (1100F) Temper, 100 mm (4 In.) Round",,6,,0,0,0.875,0,0,0,0.04,97.425,0,0.035,0.225,0,0,0,0.6,0,0,0.8,,889,615,21,,6,Quenched (oil) & tempered – high-strength structural steel
592,AISI 5150 Steel,"Oil Quenched From 830C (1525F), 650C (1200F) Temper, 13 mm (0.5 In.) Round",,6,,0,0,0.8,0,0,0,0.04,97.595,0,0.035,0.225,0,0,0,0.505,0,0,0.8,,938,834,21,,6,Quenched (oil) & tempered – high-strength structural steel
593,AISI 51B60 Steel,"Oil Quenched From 830C (1525F), 540C (1000F) Temper, 50 mm (2 In.) Round",,6,,0,0,0.875,0,0,0,0.04,97.42325,0,0.035,0.225,0,0,0,0.6,0,0.00175,0.8,,1060,703,17,,6,Quenched (oil) & tempered – high-strength structural steel
594,AISI 5140 Steel,"Oil Quenched 845C (1550F), 595C (1100F) Temper, 50 mm (2 In.) Round",,6,,0,0,0.8,0,0,0,0.04,97.695,0,0.035,0.225,0,0,0,0.405,0,0,0.8,,814,615,22,,6,Quenched (oil) & tempered – high-strength structural steel
595,AISI 5160H Steel,"Normalized, 50 mm (2 In.) Round",,9,,0,0,0.875,0,0,0,0.04,97.425,0,0.035,0.225,0,0,0,0.6,0,0,0.8,,924,510,16,,9,Normalized – general-purpose steel (round normalized stock)
596,AISI 51B60H Steel,"Normalized, 25 mm (1 In.) Round",,9,,0,0,0.875,0,0,0,0.04,97.42325,0,0.035,0.225,0,0,0,0.6,0,0.00175,0.8,,958,530,17,,9,Normalized – general-purpose steel (round normalized stock)
597,AISI 5150H Steel,"Oil Quenched From 830C (1525F), 540C (1000F) Temper, 50 mm (2 In.) Round",,6,,0,0,0.8,0,0,0,0.04,97.595,0,0.035,0.225,0,0,0,0.505,0,0,0.8,,910,670,18,,6,Quenched (oil) & tempered – high-strength structural steel
598,AISI 51B60 Steel,"Oil Quenched From 830C (1525F), 595C (1100F) Temper, 100 mm (4 In.) Round",,6,,0,0,0.875,0,0,0,0.04,97.42325,0,0.035,0.225,0,0,0,0.6,0,0.00175,0.8,,889,615,21,,6,Quenched (oil) & tempered – high-strength structural steel
599,AISI 5160 Steel,"Oil Quenched From 830C (1525F), 540C (1000F) Temper, 13 mm (0.5 In.) Round",,6,,0,0,0.875,0,0,0,0.04,97.425,0,0.035,0.225,0,0,0,0.6,0,0,0.8,,1170,1070,14,,6,Quenched (oil) & tempered – high-strength structural steel
600,AISI 51B60H Steel,"Oil Quenched From 830C (1525F), 595C (1100F) Temper, 25 mm (1 In.) Round",,6,,0,0,0.875,0,0,0,0.04,97.42325,0,0.035,0.225,0,0,0,0.6,0,0.00175,0.8,,1000,869,18,,6,Quenched (oil) & tempered – high-strength structural steel
601,AISI 51B60H Steel,"Oil Quenched From 830C (1525F), 595C (1100F) Temper, 100 mm (4 In.) Round",,6,,0,0,0.875,0,0,0,0.04,97.42325,0,0.035,0.225,0,0,0,0.6,0,0.00175,0.8,,889,615,21,,6,Quenched (oil) & tempered – high-strength structural steel
602,AISI 5150 Steel,"Oil Quenched From 830C (1525F), 650C (1200F) Temper, 50 mm (2 In.) Round",,6,,0,0,0.8,0,0,0,0.04,97.595,0,0.035,0.225,0,0,0,0.505,0,0,0.8,,821,605,22,,6,Quenched (oil) & tempered – high-strength structural steel
603,AISI 5120H Steel,"Heat Treated, Machined To 13.7 mm, Pseudocarburized, Reheated To 775C (1430F), 150C (300F) Temper",,0,,0,0,0.8,0,0,0,0.04,97.9,0,0.035,0.225,0,0,0,0.2,0,0,0.8,,848,650,14,,0,Carburized – quenched (oil) – wear-resistant surface steel
604,AISI 51B60 Steel,"Oil Quenched From 830C (1525F), 650C (1200F) Temper, 50 mm (2 In.) Round",,6,,0,0,0.875,0,0,0,0.04,97.42325,0,0.035,0.225,0,0,0,0.6,0,0.00175,0.8,,779,580,21,,6,Quenched (oil) & tempered – high-strength structural steel
605,AISI 5150 Steel,"Oil Quenched From 830C (1525F), 540C (1000F) Temper, 25 mm (1 In.) Round",,6,,0,0,0.8,0,0,0,0.04,97.595,0,0.035,0.225,0,0,0,0.505,0,0,0.8,,1055,910,17,,6,Quenched (oil) & tempered – high-strength structural steel
606,AISI 4820 Steel,"Mock Carburized, Reheated To 800C (1470F), 150C (300F) Temper, 50 mm (2 In.) Round",,8,,0,0,0.6,0,3.5,0,0.04,95.145,0,0.035,0.225,0,0.25,0,0.205,0,0,0,,938,640,19,,8,Carburized – quenched (oil) – wear-resistant surface steel (variant)
607,AISI 51B60H Steel,"Oil Quenched From 830C (1525F), 650C (1200F) Temper, 100 mm (4 In.) Round",,6,,0,0,0.875,0,0,0,0.04,97.42325,0,0.035,0.225,0,0,0,0.6,0,0.00175,0.8,,827,540,22,,6,Quenched (oil) & tempered – high-strength structural steel
608,AISI 51B60 Steel,"Oil Quenched From 830C (1525F), 650C (1200F) Temper, 100 mm (4 In.) Round",,6,,0,0,0.875,0,0,0,0.04,97.42325,0,0.035,0.225,0,0,0,0.6,0,0.00175,0.8,,827,540,22,,6,Quenched (oil) & tempered – high-strength structural steel
609,AISI 4620 Steel,"Mock Carburized, 150C (300F) Temper, 50 mm (2 In.) Round",,8,,0,0,0.55,0,1.825,0,0.04,96.855,0,0.035,0.25,0,0.25,0,0.195,0,0,0,,660,450,27,,8,Carburized – quenched (oil) – wear-resistant surface steel (variant)
610,AISI 5120H Steel,"Heat Treated, Machined To 13.7 mm, Pseudocarburized, Reheated To 800C (1470F), 150C (300F) Temper",,0,,0,0,0.8,0,0,0,0.04,97.9,0,0.035,0.225,0,0,0,0.2,0,0,0.8,,910,717,15,,0,Carburized – quenched (oil) – wear-resistant surface steel
611,AISI 51B60 Steel,Normalized 855C (1570F),,4,,0,0,0.875,0,0,0,0.04,97.42325,0,0.035,0.225,0,0,0,0.6,0,0.00175,0.8,,958,530,17,,4,Normalized (air cooled) – general-purpose steel
612,AISI 5140H Steel,Normalized 870C (1600F),,4,,0,0,0.8,0,0,0,0.04,97.695,0,0.035,0.225,0,0,0,0.405,0,0,0.8,,793,475,22,,4,Normalized (air cooled) – general-purpose steel
613,AISI 51B60 Steel,"Oil Quenched From 830C (1525F), 650C (1200F) Temper, 13 mm (0.5 In.) Round",,6,,0,0,0.875,0,0,0,0.04,97.42325,0,0.035,0.225,0,0,0,0.6,0,0.00175,0.8,,917,793,19,,6,Quenched (oil) & tempered – high-strength structural steel
614,AISI 5150 Steel,"Oil Quenched From 830C (1525F), 540C (1000F) Temper, 13 mm (0.5 In.) Round",,6,,0,0,0.8,0,0,0,0.04,97.595,0,0.035,0.225,0,0,0,0.505,0,0,0.8,,1095,1000,16,,6,Quenched (oil) & tempered – high-strength structural steel
615,AISI 51B60H Steel,"Oil Quenched From 830C (1525F), 540C (1000F) Temper, 50 mm (2 In.) Round",,6,,0,0,0.875,0,0,0,0.04,97.42325,0,0.035,0.225,0,0,0,0.6,0,0.00175,0.8,,1060,703,17,,6,Quenched (oil) & tempered – high-strength structural steel
616,AISI 5160 Steel,Normalized 855C (1570F),,4,,0,0,0.875,0,0,0,0.04,97.425,0,0.035,0.225,0,0,0,0.6,0,0,0.8,,958,530,17,,4,Normalized (air cooled) – general-purpose steel
617,AISI 5150H Steel,"Oil Quenched From 830C (1525F), 650C (1200F) Temper, 50 mm (2 In.) Round",,6,,0,0,0.8,0,0,0,0.04,97.595,0,0.035,0.225,0,0,0,0.505,0,0,0.8,,821,605,22,,6,Quenched (oil) & tempered – high-strength structural steel
618,AISI 51B60H Steel,Normalized 855C (1570F),,4,,0,0,0.875,0,0,0,0.04,97.42325,0,0.035,0.225,0,0,0,0.6,0,0.00175,0.8,,958,530,17,,4,Normalized (air cooled) – general-purpose steel
619,AISI 51B60 Steel,"Oil Quenched From 830C (1525F), 540C (1000F) Temper, 25 mm (1 In.) Round",,6,,0,0,0.875,0,0,0,0.04,97.42325,0,0.035,0.225,0,0,0,0.6,0,0.00175,0.8,,1145,1005,14,,6,Quenched (oil) & tempered – high-strength structural steel
620,AISI 5140H Steel,Annealed 830C,,7,,0,0,0.8,0,0,0,0.04,97.695,0,0.035,0.225,0,0,0,0.405,0,0,0.8,,570,295,28,,7,Annealed – easy-to-machine – round annealed stock
621,AISI 5150H Steel,"Normalized, 13 mm (0.5 In.) Round",,9,,0,0,0.8,0,0,0,0.04,97.595,0,0.035,0.225,0,0,0,0.505,0,0,0.8,,903,565,21,,9,Normalized – general-purpose steel (round normalized stock)
622,AISI 5150H Steel,"Oil Quenched From 830C (1525F), 540C (1000F) Temper, 13 mm (0.5 In.) Round",,6,,0,0,0.8,0,0,0,0.04,97.595,0,0.035,0.225,0,0,0,0.505,0,0,0.8,,1095,1000,16,,6,Quenched (oil) & tempered – high-strength structural steel
623,AISI 5160H Steel,"Normalized, 13 mm (0.5 In.) Round",,9,,0,0,0.875,0,0,0,0.04,97.425,0,0.035,0.225,0,0,0,0.6,0,0,0.8,,1025,650,18,,9,Normalized – general-purpose steel (round normalized stock)
624,AISI 5160H Steel,"Oil Quenched From 830C (1525F), 650C (1200F) Temper, 50 mm (2 In.) Round",,6,,0,0,0.875,0,0,0,0.04,97.425,0,0.035,0.225,0,0,0,0.6,0,0,0.8,,779,580,21,,6,Quenched (oil) & tempered – high-strength structural steel
625,AISI 5160 Steel,"Oil Quenched From 830C (1525F), 540C (1000F) Temper, 100 mm (4 In.) Round",,6,,0,0,0.875,0,0,0,0.04,97.425,0,0.035,0.225,0,0,0,0.6,0,0,0.8,,965,703,18,,6,Quenched (oil) & tempered – high-strength structural steel
626,AISI 4820 Steel,"Heat Treated, Machined To 13.7 mm, Pseudocarburized, Reheated To 835C, 150C (300F) Temper",,0,,0,0,0.6,0,3.5,0,0.04,95.145,0,0.035,0.225,0,0.25,0,0.205,0,0,0,,1422,1051,13,,0,Carburized – quenched (oil) – wear-resistant surface steel
627,AISI 5150 Steel,"Annealed, 25 mm (1 In.) Round",,3,,0,0,0.8,0,0,0,0.04,97.595,0,0.035,0.225,0,0,0,0.505,0,0,0.8,,675,360,22,,3,Normalized – easy-to-machine stock (cold drawn)
628,AISI 51B60 Steel,"Normalized, 100 mm (4 In.) Round",,9,,0,0,0.875,0,0,0,0.04,97.42325,0,0.035,0.225,0,0,0,0.6,0,0.00175,0.8,,924,485,14,,9,Normalized – general-purpose steel (round normalized stock)
629,AISI 51B60 Steel,"Normalized, 13 mm (0.5 In.) Round",,9,,0,0,0.875,0,0,0,0.04,97.42325,0,0.035,0.225,0,0,0,0.6,0,0.00175,0.8,,1025,650,18,,9,Normalized – general-purpose steel (round normalized stock)
630,AISI 51B60 Steel,"Oil Quenched From 830C (1525F), 595C (1100F) Temper, 50 mm (2 In.) Round",,6,,0,0,0.875,0,0,0,0.04,97.42325,0,0.035,0.225,0,0,0,0.6,0,0.00175,0.8,,931,635,20,,6,Quenched (oil) & tempered – high-strength structural steel
631,AISI 5160 Steel,"Oil Quenched From 830C (1525F), 650C (1200F) Temper, 25 mm (1 In.) Round",,6,,0,0,0.875,0,0,0,0.04,97.425,0,0.035,0.225,0,0,0,0.6,0,0,0.8,,889,765,20,,6,Quenched (oil) & tempered – high-strength structural steel
632,AISI 5140H Steel,"Oil Quenched 845C (1550F), 595C (1100F) Temper, 100 mm (4 In.) Round",,6,,0,0,0.8,0,0,0,0.04,97.695,0,0.035,0.225,0,0,0,0.405,0,0,0.8,,800,510,22,,6,Quenched (oil) & tempered – high-strength structural steel
633,AISI 5150H Steel,"Oil Quenched From 830C (1525F), 595C (1100F) Temper, 25 mm (1 In.) Round",,6,,0,0,0.8,0,0,0,0.04,97.595,0,0.035,0.225,0,0,0,0.505,0,0,0.8,,945,793,20,,6,Quenched (oil) & tempered – high-strength structural steel
634,AISI 5140H Steel,"Oil Quenched 845C (1550F), 650C (1200F) Temper, 50 mm (2 In.) Round",,6,,0,0,0.8,0,0,0,0.04,97.695,0,0.035,0.225,0,0,0,0.405,0,0,0.8,,758,565,24,,6,Quenched (oil) & tempered – high-strength structural steel
635,AISI 5140 Steel,"Oil Quenched 845C (1550F), 650C (1200F) Temper, 25 mm (1 In.) Round",,6,,0,0,0.8,0,0,0,0.04,97.695,0,0.035,0.225,0,0,0,0.405,0,0,0.8,,807,650,22,,6,Quenched (oil) & tempered – high-strength structural steel
636,AISI 5140H Steel,"Oil Quenched 845C (1550F), 595C (1100F) Temper, 13 mm (0.5 In.) Round",,6,,0,0,0.8,0,0,0,0.04,97.695,0,0.035,0.225,0,0,0,0.405,0,0,0.8,,896,779,20,,6,Quenched (oil) & tempered – high-strength structural steel
637,AISI 6150 Steel,"Normalized, 100 mm (4 In.) Round",,9,,0,0,0.8,0,0,0,0.04,97.295,0,0.035,0.225,0.15,0,0,0.505,0,0,0.95,,883,460,18,,9,Normalized – general-purpose steel (round normalized stock)
638,AISI 51B60H Steel,"Oil Quenched From 830C (1525F), 650C (1200F) Temper, 25 mm (1 In.) Round",,6,,0,0,0.875,0,0,0,0.04,97.42325,0,0.035,0.225,0,0,0,0.6,0,0.00175,0.8,,889,765,20,,6,Quenched (oil) & tempered – high-strength structural steel
639,AISI 5140 Steel,"Oil Quenched 845C (1550F), 540C (1000F) Temper, 13 mm (0.5 In.) Round",,6,,0,0,0.8,0,0,0,0.04,97.695,0,0.035,0.225,0,0,0,0.405,0,0,0.8,,1015,910,17,,6,Quenched (oil) & tempered – high-strength structural steel
640,AISI 51B60H Steel,"Oil Quenched From 830C (1525F), 540C (1000F) Temper, 25 mm (1 In.) Round",,6,,0,0,0.875,0,0,0,0.04,97.42325,0,0.035,0.225,0,0,0,0.6,0,0.00175,0.8,,1145,1005,14,,6,Quenched (oil) & tempered – high-strength structural steel
641,AISI 6150 Steel,"Normalized, 50 mm (2 In.) Round",,9,,0,0,0.8,0,0,0,0.04,97.295,0,0.035,0.225,0.15,0,0,0.505,0,0,0.95,,896,515,20,,9,Normalized – general-purpose steel (round normalized stock)
642,AISI 5140H Steel,"Normalized, 100 mm (4 In.) Round",,9,,0,0,0.8,0,0,0,0.04,97.695,0,0.035,0.225,0,0,0,0.405,0,0,0.8,,765,415,21,,9,Normalized – general-purpose steel (round normalized stock)
643,AISI 5160 Steel,"Normalized, 100 mm (4 In.) Round",,9,,0,0,0.875,0,0,0,0.04,97.425,0,0.035,0.225,0,0,0,0.6,0,0,0.8,,924,485,14,,9,Normalized – general-purpose steel (round normalized stock)
644,AISI 6150 Steel,"Oil Quenched 845C (1550F), 540C (1000F) Temper, 100 mm (4 In.) Round",,6,,0,0,0.8,0,0,0,0.04,97.295,0,0.035,0.225,0.15,0,0,0.505,0,0,0.95,,1050,876,16,,6,Quenched (oil) & tempered – high-strength structural steel
645,AISI 6150 Steel,"Normalized, 13 mm (0.5 In.) Round",,9,,0,0,0.8,0,0,0,0.04,97.295,0,0.035,0.225,0.15,0,0,0.505,0,0,0.95,,972,640,20,,9,Normalized – general-purpose steel (round normalized stock)
646,AISI 5140H Steel,"Oil Quenched 845C (1550F), 540C (1000F) Temper, 100 mm (4 In.) Round",,6,,0,0,0.8,0,0,0,0.04,97.695,0,0.035,0.225,0,0,0,0.405,0,0,0.8,,862,565,20,,6,Quenched (oil) & tempered – high-strength structural steel
647,AISI 4820H Steel,"Heat Treated, Machined To 25 mm, Pseudocarburized, Reheated To 755C (1390F), 150C (300F) Temper",,0,,0,0,0.6,0,3.5,0,0.04,95.15,0,0.035,0.225,0,0.25,0,0.2,0,0,0,,1328,920,13,,0,Carburized – quenched (oil) – wear-resistant surface steel
648,AISI 4150 Steel,"Oil Quenched 830C (1525F), 540C (1000F) Temper, 25 mm (1 In.) Round",,6,,0,0,0.875,0,0,0,0.04,97.17,0,0.035,0.225,0,0.2,0,0.505,0,0,0.95,,1205,1105,14,,6,Quenched (oil) & tempered – high-strength structural steel
649,AISI 4427 Steel,"Heat Treated In 13.7 mm Rounds, Reheated To 765C (1410F), 150C (300F) Temper",,0,,0,0,0.8,0,0,0,0.04,98.235,0,0.035,0.225,0,0.4,0,0.265,0,0,0,,1096,540,10,,0,Carburized – quenched (oil) – wear-resistant surface steel
650,AISI 5150H Steel,"Oil Quenched From 830C (1525F), 595C (1100F) Temper, 50 mm (2 In.) Round",,6,,0,0,0.8,0,0,0,0.04,97.595,0,0.035,0.225,0,0,0,0.505,0,0,0.8,,876,600,20,,6,Quenched (oil) & tempered – high-strength structural steel
651,AISI 5160H Steel,"Oil Quenched From 830C (1525F), 540C (1000F) Temper, 100 mm (4 In.) Round",,6,,0,0,0.875,0,0,0,0.04,97.425,0,0.035,0.225,0,0,0,0.6,0,0,0.8,,965,703,18,,6,Quenched (oil) & tempered – high-strength structural steel
652,AISI 5160H Steel,"Oil Quenched From 830C (1525F), 650C (1200F) Temper, 13 mm (0.5 In.) Round",,6,,0,0,0.875,0,0,0,0.04,97.425,0,0.035,0.225,0,0,0,0.6,0,0,0.8,,917,793,19,,6,Quenched (oil) & tempered – high-strength structural steel
653,AISI 5160H Steel,"Oil Quenched From 830C (1525F), 595C (1100F) Temper, 25 mm (1 In.) Round",,6,,0,0,0.875,0,0,0,0.04,97.425,0,0.035,0.225,0,0,0,0.6,0,0,0.8,,1000,869,18,,6,Quenched (oil) & tempered – high-strength structural steel
654,AISI 51B60H Steel,"Oil Quenched From 830C (1525F), 540C (1000F) Temper, 100 mm (4 In.) Round",,6,,0,0,0.875,0,0,0,0.04,97.42325,0,0.035,0.225,0,0,0,0.6,0,0.00175,0.8,,965,703,18,,6,Quenched (oil) & tempered – high-strength structural steel
655,AISI 6150 Steel,"Oil Quenched 845C (1550F), 650C (1200F) Temper, 100 mm (4 In.) Round",,6,,0,0,0.8,0,0,0,0.04,97.295,0,0.035,0.225,0.15,0,0,0.505,0,0,0.95,,841,650,21,,6,Quenched (oil) & tempered – high-strength structural steel
656,AISI 6150H Steel,"Oil Quenched 845C (1550F), 540C (1000F) Temper, 100 mm (4 In.) Round",,6,,0,0,0.8,0,0,0,0.04,97.27,0,0.035,0.225,0.15,0,0,0.505,0,0,0.975,,1050,876,16,,6,Quenched (oil) & tempered – high-strength structural steel
657,AISI 6150 Steel,"Oil Quenched 845C (1550F), 540C (1000F) Temper, 25 mm (1 In.) Round",,6,,0,0,0.8,0,0,0,0.04,97.295,0,0.035,0.225,0.15,0,0,0.505,0,0,0.95,,1200,1160,14,,6,Quenched (oil) & tempered – high-strength structural steel
658,AISI 51B60 Steel,"Normalized, 50 mm (2 In.) Round",,9,,0,0,0.875,0,0,0,0.04,97.42325,0,0.035,0.225,0,0,0,0.6,0,0.00175,0.8,,924,510,16,,9,Normalized – general-purpose steel (round normalized stock)
659,AISI 51B60 Steel,Annealed 815C (1500F),,7,,0,0,0.875,0,0,0,0.04,97.42325,0,0.035,0.225,0,0,0,0.6,0,0.00175,0.8,,724,275,17,,7,Annealed – easy-to-machine – round annealed stock
660,AISI 5160H Steel,Normalized 855C (1570F),,4,,0,0,0.875,0,0,0,0.04,97.425,0,0.035,0.225,0,0,0,0.6,0,0,0.8,,958,530,17,,4,Normalized (air cooled) – general-purpose steel
661,AISI 6150H Steel,"Normalized, 25 mm (1 In.) Round",,9,,0,0,0.8,0,0,0,0.04,97.27,0,0.035,0.225,0.15,0,0,0.505,0,0,0.975,,938,615,21,,9,Normalized – general-purpose steel (round normalized stock)
662,AISI 6150 Steel,"Oil Quenched 845C (1550F), 595C (1100F) Temper, 25 mm (1 In.) Round",,6,,0,0,0.8,0,0,0,0.04,97.295,0,0.035,0.225,0.15,0,0,0.505,0,0,0.95,,1090,1035,16,,6,Quenched (oil) & tempered – high-strength structural steel
663,AISI 6150 Steel,"Normalized, 25 mm (1 In.) Round",,9,,0,0,0.8,0,0,0,0.04,97.295,0,0.035,0.225,0.15,0,0,0.505,0,0,0.95,,938,615,21,,9,Normalized – general-purpose steel (round normalized stock)
664,AISI 6150H Steel,"Oil Quenched 845C (1550F), 540C (1000F) Temper, 25 mm (1 In.) Round",,6,,0,0,0.8,0,0,0,0.04,97.27,0,0.035,0.225,0.15,0,0,0.505,0,0,0.975,,1200,1160,14,,6,Quenched (oil) & tempered – high-strength structural steel
665,AISI 5150H Steel,"Normalized, 50 mm (2 In.) Round",,9,,0,0,0.8,0,0,0,0.04,97.595,0,0.035,0.225,0,0,0,0.505,0,0,0.8,,848,495,20,,9,Normalized – general-purpose steel (round normalized stock)
666,AISI 51B60 Steel,"Normalized, 25 mm (1 In.) Round",,9,,0,0,0.875,0,0,0,0.04,97.42325,0,0.035,0.225,0,0,0,0.6,0,0.00175,0.8,,958,530,17,,9,Normalized – general-purpose steel (round normalized stock)
667,AISI 6150 Steel,"Oil Quenched 845C (1550F), 650C (1200F) Temper, 25 mm (1 In.) Round",,6,,0,0,0.8,0,0,0,0.04,97.295,0,0.035,0.225,0.15,0,0,0.505,0,0,0.95,,972,896,18,,6,Quenched (oil) & tempered – high-strength structural steel
668,AISI 5160 Steel,"Normalized, 25 mm (1 In.) Round",,9,,0,0,0.875,0,0,0,0.04,97.425,0,0.035,0.225,0,0,0,0.6,0,0,0.8,,958,530,17,,9,Normalized – general-purpose steel (round normalized stock)
669,AISI 51B60H Steel,"Normalized, 13 mm (0.5 In.) Round",,9,,0,0,0.875,0,0,0,0.04,97.42325,0,0.035,0.225,0,0,0,0.6,0,0.00175,0.8,,1025,650,18,,9,Normalized – general-purpose steel (round normalized stock)
670,AISI 6150H Steel,"Oil Quenched 845C (1550F), 650C (1200F) Temper, 50 mm (2 In.) Round",,6,,0,0,0.8,0,0,0,0.04,97.27,0,0.035,0.225,0.15,0,0,0.505,0,0,0.975,,924,800,19,,6,Quenched (oil) & tempered – high-strength structural steel
671,AISI 6150 Steel,"Oil Quenched 845C (1550F), 540C (1000F) Temper, 50 mm (2 In.) Round",,6,,0,0,0.8,0,0,0,0.04,97.295,0,0.035,0.225,0.15,0,0,0.505,0,0,0.95,,1145,1000,14,,6,Quenched (oil) & tempered – high-strength structural steel
672,AISI 5140 Steel,"Oil Quenched 845C (1550F), 650C (1200F) Temper, 100 mm (4 In.) Round",,6,,0,0,0.8,0,0,0,0.04,97.695,0,0.035,0.225,0,0,0,0.405,0,0,0.8,,731,470,24,,6,Quenched (oil) & tempered – high-strength structural steel
673,AISI 8620 Steel,"Quenched From Carburizing Box, 13 mm (0.5 In.) Round",,2,,0,0,0.8,0,0.55,0,0.04,97.42,0,0.035,0.25,0,0.2,0,0.205,0,0,0.5,,1325,1035,12,,2,Quenched (oil) – general-purpose steel (tested)
674,AISI 8617 Steel,"Heat Treated, Machined, Pseudocarburized, 150C (300F) Temper",,0,,0,0,0.8,0,0.55,0,0.04,97.475,0,0.035,0.225,0,0.2,0,0.175,0,0,0.5,,883,650,19,,0,Carburized – quenched (oil) – wear-resistant surface steel
