Repository: AnokhiPatni/steel-material-recommender

File: steel_dataset.csv.csv (part 5 of 18)
Entry,Name,Processing condition,,Cluster Number (0 to 11),,Al,Cu,Mn,N,Ni,Ti,S,Fe,Zr,P,Si,V,Mo,Co,C,Nb,B,Cr,,(Ultimate) Tensile strength (MPa),Yield strength (MPa),Ductility (%),,Cluster Number,Cluster label
675,AISI 51B60H Steel,"Oil Quenched From 830C (1525F), 595C (1100F) Temper, 13 mm (0.5 In.) Round",,6,,0,0,0.875,0,0,0,0.04,97.42325,0,0.035,0.225,0,0,0,0.6,0,0.00175,0.8,,1050,924,16,,6,Quenched (oil) & tempered – high-strength structural steel
676,AISI 8620 Steel,"Carburized, Box Cooled, Reheated And Quenched, 150C (300F) Temper, 25 mm (1 In.) Round",,8,,0,0,0.8,0,0.55,0,0.04,97.42,0,0.035,0.25,0,0.2,0,0.205,0,0,0.5,,958,814,19,,8,Carburized – quenched (oil) – wear-resistant surface steel (variant)
677,AISI 6150H Steel,"Oil Quenched 845C (1550F), 650C (1200F) Temper, 13 mm (0.5 In.) Round",,6,,0,0,0.8,0,0,0,0.04,97.27,0,0.035,0.225,0.15,0,0,0.505,0,0,0.975,,1015,979,17,,6,Quenched (oil) & tempered – high-strength structural steel
678,AISI 5160H Steel,"Oil Quenched From 830C (1525F), 540C (1000F) Temper, 50 mm (2 In.) Round",,6,,0,0,0.875,0,0,0,0.04,97.425,0,0.035,0.225,0,0,0,0.6,0,0,0.8,,1060,703,17,,6,Quenched (oil) & tempered – high-strength structural steel
679,AISI 8620 Steel,"Double Quenched And Tempered (150C (300F)), Carburized",,5,,0,0,0.8,0,0.55,0,0.04,97.42,0,0.035,0.25,0,0.2,0,0.205,0,0,0.5,,917,572,20,,5,Carburized – quenched (oil) – wear-resistant surface steel (variant)
680,AISI 8620 Steel,"Normalized, Machined To 25 mm, Pseudocarburized, Oil Quenched, 150C Temper",,0,,0,0,0.8,0,0.55,0,0.04,97.42,0,0.035,0.25,0,0.2,0,0.205,0,0,0.5,,1075,876,14,,0,Carburized – quenched (oil) – wear-resistant surface steel
681,AISI 8620 Steel,"Cooled In Carburizing Box, Reheated And Quenched, 13 mm (0.5 In.) Round",,8,,0,0,0.8,0,0.55,0,0.04,97.42,0,0.035,0.25,0,0.2,0,0.205,0,0,0.5,,1296,1035,11,,8,Carburized – quenched (oil) – wear-resistant surface steel (variant)
682,AISI 51B60H Steel,"Normalized, 100 mm (4 In.) Round",,9,,0,0,0.875,0,0,0,0.04,97.42325,0,0.035,0.225,0,0,0,0.6,0,0.00175,0.8,,924,485,14,,9,Normalized – general-purpose steel (round normalized stock)
683,AISI 5160 Steel,"Oil Quenched From 830C (1525F), 540C (1000F) Temper, 25 mm (1 In.) Round",,6,,0,0,0.875,0,0,0,0.04,97.425,0,0.035,0.225,0,0,0,0.6,0,0,0.8,,1145,1005,14,,6,Quenched (oil) & tempered – high-strength structural steel
684,AISI 51B60H Steel,"Annealed, 25 mm (1 In.) Round",,3,,0,0,0.875,0,0,0,0.04,97.42325,0,0.035,0.225,0,0,0,0.6,0,0.00175,0.8,,724,275,17,,3,Normalized – easy-to-machine stock (cold drawn)
685,AISI 6150 Steel,"Oil Quenched 845C (1550F), 650C (1200F) Temper, 13 mm (0.5 In.) Round",,6,,0,0,0.8,0,0,0,0.04,97.295,0,0.035,0.225,0.15,0,0,0.505,0,0,0.95,,1015,979,17,,6,Quenched (oil) & tempered – high-strength structural steel
686,AISI 6150 Steel,"Annealed, 25 mm (1 In.) Round",,3,,0,0,0.8,0,0,0,0.04,97.295,0,0.035,0.225,0.15,0,0,0.505,0,0,0.95,,670,415,23,,3,Normalized – easy-to-machine stock (cold drawn)
687,AISI 8617H Steel,"Double Quenched, 150C (300F) Temper",,5,,0,0,0.8,0,0.55,0,0.04,97.48,0,0.035,0.225,0,0.2,0,0.17,0,0,0.5,,820,550,23,,5,Carburized – quenched (oil) – wear-resistant surface steel (variant)
688,AISI 6150H Steel,"Annealed, 25 mm (1 In.) Round",,3,,0,0,0.8,0,0,0,0.04,97.27,0,0.035,0.225,0.15,0,0,0.505,0,0,0.975,,670,415,23,,3,Normalized – easy-to-machine stock (cold drawn)
689,AISI 51B60H Steel,"Oil Quenched From 830C (1525F), 650C (1200F) Temper, 50 mm (2 In.) Round",,6,,0,0,0.875,0,0,0,0.04,97.42325,0,0.035,0.225,0,0,0,0.6,0,0.00175,0.8,,779,580,21,,6,Quenched (oil) & tempered – high-strength structural steel
690,AISI 8620 Steel,"Normalized, 50 mm (2 In.) Round",,9,,0,0,0.8,0,0.55,0,0.04,97.42,0,0.035,0.25,0,0.2,0,0.205,0,0,0.5,,600,360,27,,9,Normalized – general-purpose steel (round normalized stock)
691,AISI 8620 Steel,"Normalized, Machined To 13.7 mm, Pseudocarburized, Reheated To 775C, 150C Temper",,0,,0,0,0.8,0,0.55,0,0.04,97.42,0,0.035,0.25,0,0.2,0,0.205,0,0,0.5,,938,772,15,,0,Carburized – quenched (oil) – wear-resistant surface steel
692,AISI 6150 Steel,"Oil Quenched 845C (1550F), 595C (1100F) Temper, 100 mm (4 In.) Round",,6,,0,0,0.8,0,0,0,0.04,97.295,0,0.035,0.225,0.15,0,0,0.505,0,0,0.95,,896,745,19,,6,Quenched (oil) & tempered – high-strength structural steel
693,AISI 5150 Steel,"Oil Quenched From 830C (1525F), 595C (1100F) Temper, 13 mm (0.5 In.) Round",,6,,0,0,0.8,0,0,0,0.04,97.595,0,0.035,0.225,0,0,0,0.505,0,0,0.8,,993,903,19,,6,Quenched (oil) & tempered – high-strength structural steel
694,AISI 8620 Steel,"Normalized, Machined To 25 mm, Pseudocarburized, Reheated To 800C, 150C Temper",,0,,0,0,0.8,0,0.55,0,0.04,97.42,0,0.035,0.25,0,0.2,0,0.205,0,0,0.5,,958,765,16,,0,Carburized – quenched (oil) – wear-resistant surface steel
695,AISI 8620 Steel,"Mock Carburized, Reheated And Oil Quenched, 230C (450F) Temper, 13 mm (0.5 In.) Round",,8,,0,0,0.8,0,0.55,0,0.04,97.42,0,0.035,0.25,0,0.2,0,0.205,0,0,0.5,,1225,965,14,,8,Carburized – quenched (oil) – wear-resistant surface steel (variant)
696,AISI 8620 Steel,"Mock Carburized, Reheated And Oil Quenched, 150C (300F) Temper, 25 mm (1 In.) Round",,8,,0,0,0.8,0,0.55,0,0.04,97.42,0,0.035,0.25,0,0.2,0,0.205,0,0,0.5,,876,580,20,,8,Carburized – quenched (oil) – wear-resistant surface steel (variant)
697,AISI 5160 Steel,"Oil Quenched From 830C (1525F), 595C (1100F) Temper, 100 mm (4 In.) Round",,6,,0,0,0.875,0,0,0,0.04,97.425,0,0.035,0.225,0,0,0,0.6,0,0,0.8,,889,615,21,,6,Quenched (oil) & tempered – high-strength structural steel
698,AISI 8620 Steel,"Direct Quenched From Pot, 230C (450F) Temper, Carburized",,5,,0,0,0.8,0,0.55,0,0.04,97.42,0,0.035,0.25,0,0.2,0,0.205,0,0,0.5,,1250,926,12,,5,Carburized – quenched (oil) – wear-resistant surface steel (variant)
699,AISI 8620 Steel,"Quenched From Carburizing Box, 50 mm (2 In.) Round",,2,,0,0,0.8,0,0.55,0,0.04,97.42,0,0.035,0.25,0,0.2,0,0.205,0,0,0.5,,745,560,25,,2,Quenched (oil) – general-purpose steel (tested)
700,AISI 8620 Steel,"Mock Carburized, Reheated And Oil Quenched, 230C (450F) Temper, 25 mm (1 In.) Round",,8,,0,0,0.8,0,0.55,0,0.04,97.42,0,0.035,0.25,0,0.2,0,0.205,0,0,0.5,,855,560,19,,8,Carburized – quenched (oil) – wear-resistant surface steel (variant)
701,AISI 8620H Steel,Annealed 13 mm (0.5 In.) Round,,3,,0,0,0.775,0,0.55,0,0.04,97.445,0,0.035,0.25,0,0.2,0,0.205,0,0,0.5,,530,385,31,,3,Normalized – easy-to-machine stock (cold drawn)
702,AISI 6150H Steel,"Oil Quenched 845C (1550F), 650C (1200F) Temper, 25 mm (1 In.) Round",,6,,0,0,0.8,0,0,0,0.04,97.27,0,0.035,0.225,0.15,0,0,0.505,0,0,0.975,,972,896,18,,6,Quenched (oil) & tempered – high-strength structural steel
703,AISI 8620 Steel,"Normalized, Machined To 25 mm, Pseudocarburized, Reheated To 775C, 150C Temper",,0,,0,0,0.8,0,0.55,0,0.04,97.42,0,0.035,0.25,0,0.2,0,0.205,0,0,0.5,,903,710,15,,0,Carburized – quenched (oil) – wear-resistant surface steel
704,AISI 8620 Steel,"Normalized (Heated To 915C Air Cooled), 13 mm (0.5 In.) Round",,4,,0,0,0.8,0,0.55,0,0.04,97.42,0,0.035,0.25,0,0.2,0,0.205,0,0,0.5,,660,370,26,,4,Normalized (air cooled) – general-purpose steel
705,AISI 8620H Steel,"Direct Quenched From Pot, 150C (300F) Temper, Carburized",,5,,0,0,0.775,0,0.55,0,0.04,97.445,0,0.035,0.25,0,0.2,0,0.205,0,0,0.5,,1324,1036,12,,5,Carburized – quenched (oil) – wear-resistant surface steel (variant)
706,AISI 8620 Steel,"Mock Carburized, Reheated And Quenched, 150C (300F) Temper, 50 mm (2 In.) Round",,8,,0,0,0.8,0,0.55,0,0.04,97.42,0,0.035,0.25,0,0.2,0,0.205,0,0,0.5,,807,505,23,,8,Carburized – quenched (oil) – wear-resistant surface steel (variant)
707,AISI 6150H Steel,"Oil Quenched 845C (1550F), 540C (1000F) Temper, 13 mm (0.5 In.) Round",,6,,0,0,0.8,0,0,0,0.04,97.27,0,0.035,0.225,0.15,0,0,0.505,0,0,0.975,,1240,1225,14,,6,Quenched (oil) & tempered – high-strength structural steel
708,AISI 6150 Steel,"Oil Quenched 845C (1550F), 595C (1100F) Temper, 50 mm (2 In.) Round",,6,,0,0,0.8,0,0,0,0.04,97.295,0,0.035,0.225,0.15,0,0,0.505,0,0,0.95,,1020,910,17,,6,Quenched (oil) & tempered – high-strength structural steel
709,AISI 51B60 Steel,"Oil Quenched From 830C (1525F), 540C (1000F) Temper, 100 mm (4 In.) Round",,6,,0,0,0.875,0,0,0,0.04,97.42325,0,0.035,0.225,0,0,0,0.6,0,0.00175,0.8,,965,703,18,,6,Quenched (oil) & tempered – high-strength structural steel
710,AISI 8620 Steel,"Mock Carburized, Reheated And Oil Quenched, 230C (450F) Temper, 100 mm (4 In.) Round",,8,,0,0,0.8,0,0.55,0,0.04,97.42,0,0.035,0.25,0,0.2,0,0.205,0,0,0.5,,675,385,25,,8,Carburized – quenched (oil) – wear-resistant surface steel (variant)
711,AISI 4815H Steel,"Pseudocarburized, Reheated To 775C (1430F) And Oil Quenched, 150C (300F) Temper, 25 mm (1 In.) Round",,0,,0,0,0.5,0,3.5,0,0.04,95.3,0,0.035,0.225,0,0.25,0,0.15,0,0,0,,1025,855,15,,0,Carburized – quenched (oil) – wear-resistant surface steel
712,AISI 5150H Steel,"Oil Quenched From 830C (1525F), 650C (1200F) Temper, 13 mm (0.5 In.) Round",,6,,0,0,0.8,0,0,0,0.04,97.595,0,0.035,0.225,0,0,0,0.505,0,0,0.8,,938,834,21,,6,Quenched (oil) & tempered – high-strength structural steel
713,AISI 8620H Steel,"Normalized, Machined To 13.7 mm, Pseudocarburized, Reheated To 775C, 150C Temper",,0,,0,0,0.775,0,0.55,0,0.04,97.445,0,0.035,0.25,0,0.2,0,0.205,0,0,0.5,,938,772,15,,0,Carburized – quenched (oil) – wear-resistant surface steel
714,AISI 8620H Steel,"Single Quenched And Tempered (150C (300F)), Carburized",,5,,0,0,0.775,0,0.55,0,0.04,97.445,0,0.035,0.25,0,0.2,0,0.205,0,0,0.5,,1300,1033,11,,5,Carburized – quenched (oil) – wear-resistant surface steel (variant)
715,AISI 8620H Steel,"Normalized, Machined To 25 mm, Pseudocarburized, Reheated To 775C, 150C Temper",,0,,0,0,0.775,0,0.55,0,0.04,97.445,0,0.035,0.25,0,0.2,0,0.205,0,0,0.5,,903,710,15,,0,Carburized – quenched (oil) – wear-resistant surface steel
716,AISI 8620H Steel,Annealed 25 mm (1 In.) Round,,3,,0,0,0.775,0,0.55,0,0.04,97.445,0,0.035,0.25,0,0.2,0,0.205,0,0,0.5,,540,385,31,,3,Normalized – easy-to-machine stock (cold drawn)
717,AISI 8620 Steel,"Carburized, Box Cooled, Reheated And Double Quenched, 150C (300F) Temper, 13 mm (0.5 In.) Round",,8,,0,0,0.8,0,0.55,0,0.04,97.42,0,0.035,0.25,0,0.2,0,0.205,0,0,0.5,,917,570,20,,8,Carburized – quenched (oil) – wear-resistant surface steel (variant)
718,AISI 8620 Steel,"Mock Carburized, Reheated And Oil Quenched, 150C (300F) Temper, 100 mm (4 In.) Round",,8,,0,0,0.8,0,0.55,0,0.04,97.42,0,0.035,0.25,0,0.2,0,0.205,0,0,0.5,,675,400,24,,8,Carburized – quenched (oil) – wear-resistant surface steel (variant)
719,AISI 8617 Steel,"Heat Treated, Machined, Pseudocarburized, Reheated To 800C (1470F), 150C (300F) Temper",,0,,0,0,0.8,0,0.55,0,0.04,97.475,0,0.035,0.225,0,0.2,0,0.175,0,0,0.5,,786,530,22,,0,Carburized – quenched (oil) – wear-resistant surface steel
720,AISI 8620 Steel,"Normalized, Machined To 25 mm, Pseudocarburized, Reheated To 845C, 150C Temper",,0,,0,0,0.8,0,0.55,0,0.04,97.42,0,0.035,0.25,0,0.2,0,0.205,0,0,0.5,,1050,855,17,,0,Carburized – quenched (oil) – wear-resistant surface steel
721,AISI 5150 Steel,"Normalized, 100 mm (4 In.) Round",,9,,0,0,0.8,0,0,0,0.04,97.595,0,0.035,0.225,0,0,0,0.505,0,0,0.8,,841,435,18,,9,Normalized – general-purpose steel (round normalized stock)
722,AISI 8620 Steel,Annealed 13 mm (0.5 In.) Round,,3,,0,0,0.8,0,0.55,0,0.04,97.42,0,0.035,0.25,0,0.2,0,0.205,0,0,0.5,,530,385,31,,3,Normalized – easy-to-machine stock (cold drawn)
723,AISI 8620H Steel,"Normalized, 13 mm (0.5 In.) Round",,9,,0,0,0.775,0,0.55,0,0.04,97.445,0,0.035,0.25,0,0.2,0,0.205,0,0,0.5,,635,360,26,,9,Normalized – general-purpose steel (round normalized stock)
724,AISI 8620H Steel,"Normalized, 50 mm (2 In.) Round",,9,,0,0,0.775,0,0.55,0,0.04,97.445,0,0.035,0.25,0,0.2,0,0.205,0,0,0.5,,600,360,27,,9,Normalized – general-purpose steel (round normalized stock)
725,AISI 6150H Steel,"Oil Quenched 845C (1550F), 595C (1100F) Temper, 100 mm (4 In.) Round",,6,,0,0,0.8,0,0,0,0.04,97.27,0,0.035,0.225,0.15,0,0,0.505,0,0,0.975,,896,745,19,,6,Quenched (oil) & tempered – high-strength structural steel
726,AISI 8620H Steel,"Quenched From Carburizing Box, 50 mm (2 In.) Round",,2,,0,0,0.775,0,0.55,0,0.04,97.445,0,0.035,0.25,0,0.2,0,0.205,0,0,0.5,,745,560,25,,2,Quenched (oil) – general-purpose steel (tested)
727,AISI 6150H Steel,"Oil Quenched 845C (1550F), 650C (1200F) Temper, 100 mm (4 In.) Round",,6,,0,0,0.8,0,0,0,0.04,97.27,0,0.035,0.225,0.15,0,0,0.505,0,0,0.975,,841,650,21,,6,Quenched (oil) & tempered – high-strength structural steel
728,AISI 6150 Steel,"Oil Quenched 845C (1550F), 650C (1200F) Temper, 50 mm (2 In.) Round",,6,,0,0,0.8,0,0,0,0.04,97.295,0,0.035,0.225,0.15,0,0,0.505,0,0,0.95,,924,800,19,,6,Quenched (oil) & tempered – high-strength structural steel
729,AISI 8622 Steel,"Heat Treated, Machined To 13.7 mm Rounds, Pseudocarburized, 865C (1590F) Reheat, 150C (300F) Temper",,0,,0,0,0.8,0,0.55,0,0.04,97.425,0,0.035,0.225,0,0.2,0,0.225,0,0,0.5,,1510,1093,13,,0,Carburized – quenched (oil) – wear-resistant surface steel
730,AISI 8620H Steel,"Normalized, 25 mm (1 In.) Round",,9,,0,0,0.775,0,0.55,0,0.04,97.445,0,0.035,0.25,0,0.2,0,0.205,0,0,0.5,,635,360,26,,9,Normalized – general-purpose steel (round normalized stock)
731,AISI 8617 Steel,"Double Quenched, 150C (300F) Temper",,5,,0,0,0.8,0,0.55,0,0.04,97.475,0,0.035,0.225,0,0.2,0,0.175,0,0,0.5,,820,550,23,,5,Carburized – quenched (oil) – wear-resistant surface steel (variant)
732,AISI 8620H Steel,"Mock Carburized, Reheated And Oil Quenched, 230C (450F) Temper, 50 mm (2 In.) Round",,8,,0,0,0.775,0,0.55,0,0.04,97.445,0,0.035,0.25,0,0.2,0,0.205,0,0,0.5,,786,495,22,,8,Carburized – quenched (oil) – wear-resistant surface steel (variant)
733,AISI 5140 Steel,"Annealed 830C (1525F), 25 mm (1 In.) Round",,7,,0,0,0.8,0,0,0,0.04,97.695,0,0.035,0.225,0,0,0,0.405,0,0,0.8,,570,290,28,,7,Annealed – easy-to-machine – round annealed stock
734,AISI 6150H Steel,"Normalized, 13 mm (0.5 In.) Round",,9,,0,0,0.8,0,0,0,0.04,97.27,0,0.035,0.225,0.15,0,0,0.505,0,0,0.975,,972,640,20,,9,Normalized – general-purpose steel (round normalized stock)
735,AISI 8622H Steel,"Heat Treated, Machined To 13.7 mm Rounds, Pseudocarburized, 820C (1510F) Reheat, 150C (300F) Temper",,0,,0,0,0.775,0,0.55,0,0.04,97.46,0,0.035,0.225,0,0.2,0,0.22,0,0,0.495,,1451,1041,13,,0,Carburized – quenched (oil) – wear-resistant surface steel
736,AISI 4150 Steel,"Normalized At 870C (1600F), Air Cooled, 25 mm (1 In.) Round",,4,,0,0,0.875,0,0,0,0.04,97.17,0,0.035,0.225,0,0.2,0,0.505,0,0,0.95,,1160,731,11,,4,Normalized (air cooled) – general-purpose steel
737,AISI 8622 Steel,"Heat Treated, Machined To 13.7 mm Rounds, Pseudocarburized, 150C (300F) Temper",,0,,0,0,0.8,0,0.55,0,0.04,97.425,0,0.035,0.225,0,0.2,0,0.225,0,0,0.5,,1524,1149,13,,0,Carburized – quenched (oil) – wear-resistant surface steel
738,AISI 8620 Steel,"Normalized, 25 mm (1 In.) Round",,9,,0,0,0.8,0,0.55,0,0.04,97.42,0,0.035,0.25,0,0.2,0,0.205,0,0,0.5,,635,360,26,,9,Normalized – general-purpose steel (round normalized stock)
739,AISI 51B60H Steel,"Oil Quenched From 830C (1525F), 540C (1000F) Temper, 13 mm (0.5 In.) Round",,6,,0,0,0.875,0,0,0,0.04,97.42325,0,0.035,0.225,0,0,0,0.6,0,0.00175,0.8,,1170,1070,14,,6,Quenched (oil) & tempered – high-strength structural steel
740,AISI 6150 Steel,"Oil Quenched 845C (1550F), 595C (1100F) Temper, 13 mm (0.5 In.) Round",,6,,0,0,0.8,0,0,0,0.04,97.295,0,0.035,0.225,0.15,0,0,0.505,0,0,0.95,,1105,1090,16,,6,Quenched (oil) & tempered – high-strength structural steel
741,AISI 6150 Steel,"Oil Quenched 845C (1550F), 540C (1000F) Temper, 13 mm (0.5 In.) Round",,6,,0,0,0.8,0,0,0,0.04,97.295,0,0.035,0.225,0.15,0,0,0.505,0,0,0.95,,1240,1225,14,,6,Quenched (oil) & tempered – high-strength structural steel
742,AISI 8620H Steel,"Mock Carburized, Reheated And Oil Quenched, 230C (450F) Temper, 13 mm (0.5 In.) Round",,8,,0,0,0.775,0,0.55,0,0.04,97.445,0,0.035,0.25,0,0.2,0,0.205,0,0,0.5,,1225,965,14,,8,Carburized – quenched (oil) – wear-resistant surface steel (variant)
743,AISI 8620H Steel,"Normalized, Machined To 25 mm, Pseudocarburized, Oil Quenched, 150C Temper",,0,,0,0,0.775,0,0.55,0,0.04,97.445,0,0.035,0.25,0,0.2,0,0.205,0,0,0.5,,1075,876,14,,0,Carburized – quenched (oil) – wear-resistant surface steel
744,AISI 8620H Steel,"Normalized, Machined To 25 mm, Pseudocarburized, Reheated To 800C, 150C Temper",,0,,0,0,0.775,0,0.55,0,0.04,97.445,0,0.035,0.25,0,0.2,0,0.205,0,0,0.5,,958,765,16,,0,Carburized – quenched (oil) – wear-resistant surface steel
745,AISI 8622H Steel,"Heat Treated, Machined To 25 mm (1 In.) Rounds, Pseudocarburized, 865C (1590F) Reheat, 150C (300F) Temper",,0,,0,0,0.775,0,0.55,0,0.04,97.46,0,0.035,0.225,0,0.2,0,0.22,0,0,0.495,,1250,900,13,,0,Carburized – quenched (oil) – wear-resistant surface steel
746,AISI 8620H Steel,"Mock Carburized, Reheated And Quenched, 150C (300F) Temper, 50 mm (2 In.) Round",,8,,0,0,0.775,0,0.55,0,0.04,97.445,0,0.035,0.25,0,0.2,0,0.205,0,0,0.5,,807,505,23,,8,Carburized – quenched (oil) – wear-resistant surface steel (variant)
747,AISI 5160 Steel,"Annealed, 25 mm (1 In.) Round",,3,,0,0,0.875,0,0,0,0.04,97.425,0,0.035,0.225,0,0,0,0.6,0,0,0.8,,724,275,17,,3,Normalized – easy-to-machine stock (cold drawn)
748,AISI 8620 Steel,"Normalized, Machined To 13.7 mm, Pseudocarburized, Oil Quenched, 150C Temper",,0,,0,0,0.8,0,0.55,0,0.04,97.42,0,0.035,0.25,0,0.2,0,0.205,0,0,0.5,,1110,924,15,,0,Carburized – quenched (oil) – wear-resistant surface steel
749,AISI 8620H Steel,"Double Quenched And Tempered (150C (300F)), Carburized",,5,,0,0,0.775,0,0.55,0,0.04,97.445,0,0.035,0.25,0,0.2,0,0.205,0,0,0.5,,917,572,20,,5,Carburized – quenched (oil) – wear-resistant surface steel (variant)
750,AISI 8622 Steel,"Heat Treated, Machined To 25 mm (1 In.) Rounds, Pseudocarburized, 820C (1510F) Reheat, 150C (300F) Temper",,0,,0,0,0.8,0,0.55,0,0.04,97.425,0,0.035,0.225,0,0.2,0,0.225,0,0,0.5,,1204,805,14,,0,Carburized – quenched (oil) – wear-resistant surface steel
751,AISI 8620 Steel,"Normalized, 100 mm (4 In.) Round",,9,,0,0,0.8,0,0.55,0,0.04,97.42,0,0.035,0.25,0,0.2,0,0.205,0,0,0.5,,565,360,28,,9,Normalized – general-purpose steel (round normalized stock)
752,AISI 8620 Steel,Annealed 25 mm (1 In.) Round,,3,,0,0,0.8,0,0.55,0,0.04,97.42,0,0.035,0.25,0,0.2,0,0.205,0,0,0.5,,540,385,31,,3,Normalized – easy-to-machine stock (cold drawn)
753,AISI 8630 Steel,"Water Quenched 845C (1550F), 540C (1000F) Temper, 13 mm (0.5 In.) Round",,10,,0,0,0.8,0,0.55,0,0.04,97.345,0,0.035,0.225,0,0.2,0,0.305,0,0,0.5,,958,910,18,,10,Quenched (water) & tempered – high-strength structural steel
754,AISI 8630 Steel,"Oil Quenched 845C (1550F), 455C (850F) Temper",,6,,0,0,0.8,0,0.55,0,0.04,97.345,0,0.035,0.225,0,0.2,0,0.305,0,0,0.5,,979,841,16,,6,Quenched (oil) & tempered – high-strength structural steel
755,AISI 8620 Steel,"Single Quenched And Tempered (150C (300F)), Carburized",,5,,0,0,0.8,0,0.55,0,0.04,97.42,0,0.035,0.25,0,0.2,0,0.205,0,0,0.5,,1300,1033,11,,5,Carburized – quenched (oil) – wear-resistant surface steel (variant)
756,AISI 8620 Steel,"Double Quenched And Tempered (230C (450F)), Carburized",,5,,0,0,0.8,0,0.55,0,0.04,97.42,0,0.035,0.25,0,0.2,0,0.205,0,0,0.5,,898,533,22,,5,Carburized – quenched (oil) – wear-resistant surface steel (variant)
757,AISI 8620 Steel,"Normalized, Machined To 13.7 mm, Pseudocarburized, Reheated To 800C, 150C Temper",,0,,0,0,0.8,0,0.55,0,0.04,97.42,0,0.035,0.25,0,0.2,0,0.205,0,0,0.5,,1040,848,15,,0,Carburized – quenched (oil) – wear-resistant surface steel
758,AISI 8630 Steel,Normalized,,2,,0,0,0.8,0,0.55,0,0.04,97.345,0,0.035,0.225,0,0.2,0,0.305,0,0,0.5,,620,550,16,,2,Quenched (oil) – general-purpose steel (tested)
759,AISI 8617H Steel,"Heat Treated, Machined, Pseudocarburized, Reheated To 855C (1570F), 150C (300F) Temper",,0,,0,0,0.8,0,0.55,0,0.04,97.48,0,0.035,0.225,0,0.2,0,0.17,0,0,0.5,,834,625,19,,0,Carburized – quenched (oil) – wear-resistant surface steel
760,AISI 8620H Steel,"Normalized, Machined To 13.7 mm, Pseudocarburized, Reheated To 840C, 150C Temper",,0,,0,0,0.775,0,0.55,0,0.04,97.445,0,0.035,0.25,0,0.2,0,0.205,0,0,0.5,,1095,910,16,,0,Carburized – quenched (oil) – wear-resistant surface steel
761,AISI 8622 Steel,"Heat Treated, Machined To 13.7 mm Rounds, Pseudocarburized, 775C (1430F) Reheat, 150C (300F) Temper",,0,,0,0,0.8,0,0.55,0,0.04,97.425,0,0.035,0.225,0,0.2,0,0.225,0,0,0.5,,1198,693,11,,0,Carburized – quenched (oil) – wear-resistant surface steel
762,AISI 5120 Steel,"Heat Treated, Machined To 13.7 mm, Pseudocarburized, Reheated To 845C (1550F), 150C (300F) Temper",,0,,0,0,0.8,0,0,0,0.04,97.905,0,0.035,0.225,0,0,0,0.195,0,0,0.8,,979,786,16,,0,Carburized – quenched (oil) – wear-resistant surface steel
763,AISI 8617H Steel,"Heat Treated, Machined, Pseudocarburized, Reheated To 800C (1470F), 150C (300F) Temper",,0,,0,0,0.8,0,0.55,0,0.04,97.48,0,0.035,0.225,0,0.2,0,0.17,0,0,0.5,,786,530,22,,0,Carburized – quenched (oil) – wear-resistant surface steel
764,AISI 8622H Steel,"Heat Treated, Machined To 13.7 mm Rounds, Pseudocarburized, 865C (1590F) Reheat, 150C (300F) Temper",,0,,0,0,0.775,0,0.55,0,0.04,97.46,0,0.035,0.225,0,0.2,0,0.22,0,0,0.495,,1510,1093,13,,0,Carburized – quenched (oil) – wear-resistant surface steel
765,AISI 8620H Steel,"Quenched From Carburizing Box, 13 mm (0.5 In.) Round",,2,,0,0,0.775,0,0.55,0,0.04,97.445,0,0.035,0.25,0,0.2,0,0.205,0,0,0.5,,1325,1035,12,,2,Quenched (oil) – general-purpose steel (tested)
766,AISI 8622H Steel,"Heat Treated, Machined To 13.7 mm Rounds, Pseudocarburized, 775C (1430F) Reheat, 150C (300F) Temper",,0,,0,0,0.775,0,0.55,0,0.04,97.46,0,0.035,0.225,0,0.2,0,0.22,0,0,0.495,,1198,693,11,,0,Carburized – quenched (oil) – wear-resistant surface steel
767,AISI 8630 Steel,"Normalized, 25 mm (1 In.) Round",,9,,0,0,0.8,0,0.55,0,0.04,97.345,0,0.035,0.225,0,0.2,0,0.305,0,0,0.5,,650,425,23,,9,Normalized – general-purpose steel (round normalized stock)
768,AISI 8620H Steel,"Normalized (Heated To 915C Air Cooled), 13 mm (0.5 In.) Round",,4,,0,0,0.775,0,0.55,0,0.04,97.445,0,0.035,0.25,0,0.2,0,0.205,0,0,0.5,,660,370,26,,4,Normalized (air cooled) – general-purpose steel
769,AISI 8630 Steel,"Water Quenched 845C (1550F), 480C (900F) Temper, 50 mm (2 In.) Round",,10,,0,0,0.8,0,0.55,0,0.04,97.345,0,0.035,0.225,0,0.2,0,0.305,0,0,0.5,,895,738,19,,10,Quenched (water) & tempered – high-strength structural steel
770,AISI 8630H Steel,"Water Quenched 845C (1550F), 480C (900F) Temper, 100 mm (4 In.) Round",,10,,0,0,0.8,0,0.55,0,0.04,97.35,0,0.035,0.225,0,0.2,0,0.3,0,0,0.5,,780,595,21,,10,Quenched (water) & tempered – high-strength structural steel
771,AISI 8620H Steel,"Carburized, Box Cooled, Reheated And Double Quenched, 150C (300F) Temper, 13 mm (0.5 In.) Round",,8,,0,0,0.775,0,0.55,0,0.04,97.445,0,0.035,0.25,0,0.2,0,0.205,0,0,0.5,,917,570,20,,8,Carburized – quenched (oil) – wear-resistant surface steel (variant)
772,AISI 8620H Steel,"Quenched From Carburizing Box, 25 mm (1 In.) Round",,2,,0,0,0.775,0,0.55,0,0.04,97.445,0,0.035,0.25,0,0.2,0,0.205,0,0,0.5,,931,758,16,,2,Quenched (oil) – general-purpose steel (tested)
773,AISI 8620 Steel,"Normalized, 13 mm (0.5 In.) Round",,9,,0,0,0.8,0,0.55,0,0.04,97.42,0,0.035,0.25,0,0.2,0,0.205,0,0,0.5,,635,360,26,,9,Normalized – general-purpose steel (round normalized stock)
774,AISI 8630 Steel,"Water Quenched 845C (1550F), 595C (1100F) Temper, 25 mm (1 In.) Round",,10,,0,0,0.8,0,0.55,0,0.04,97.345,0,0.035,0.225,0,0.2,0,0.305,0,0,0.5,,814,695,18,,10,Quenched (water) & tempered – high-strength structural steel
775,AISI 8630 Steel,"Normalized, 13 mm (0.5 In.) Round",,9,,0,0,0.8,0,0.55,0,0.04,97.345,0,0.035,0.225,0,0.2,0,0.305,0,0,0.5,,655,425,25,,9,Normalized – general-purpose steel (round normalized stock)
776,AISI 6150H Steel,"Oil Quenched 845C (1550F), 595C (1100F) Temper, 25 mm (1 In.) Round",,6,,0,0,0.8,0,0,0,0.04,97.27,0,0.035,0.225,0.15,0,0,0.505,0,0,0.975,,1090,1035,16,,6,Quenched (oil) & tempered – high-strength structural steel
777,AISI 8620H Steel,"Cooled In Carburizing Box, Reheated And Quenched, 13 mm (0.5 In.) Round",,8,,0,0,0.775,0,0.55,0,0.04,97.445,0,0.035,0.25,0,0.2,0,0.205,0,0,0.5,,1296,1035,11,,8,Carburized – quenched (oil) – wear-resistant surface steel (variant)
778,AISI 8620 Steel,"Mock Carburized, Reheated And Oil Quenched, 230C (450F) Temper, 50 mm (2 In.) Round",,8,,0,0,0.8,0,0.55,0,0.04,97.42,0,0.035,0.25,0,0.2,0,0.205,0,0,0.5,,786,495,22,,8,Carburized – quenched (oil) – wear-resistant surface steel (variant)
779,AISI 8630 Steel,"Annealed, 25 mm (1 In.) Round",,3,,0,0,0.8,0,0.55,0,0.04,97.345,0,0.035,0.225,0,0.2,0,0.305,0,0,0.5,,565,370,29,,3,Normalized – easy-to-machine stock (cold drawn)
780,AISI 8620H Steel,"Direct Quenched From Pot, 230C (450F) Temper, Carburized",,5,,0,0,0.775,0,0.55,0,0.04,97.445,0,0.035,0.25,0,0.2,0,0.205,0,0,0.5,,1250,926,12,,5,Carburized – quenched (oil) – wear-resistant surface steel (variant)
781,AISI 8622 Steel,"Heat Treated, Machined To 25 mm (1 In.) Rounds, Pseudocarburized, 865C (1590F) Reheat, 150C (300F) Temper",,0,,0,0,0.8,0,0.55,0,0.04,97.425,0,0.035,0.225,0,0.2,0,0.225,0,0,0.5,,1250,900,13,,0,Carburized – quenched (oil) – wear-resistant surface steel
782,AISI 8620H Steel,"Mock Carburized, Reheated And Oil Quenched, 230C (450F) Temper, 25 mm (1 In.) Round",,8,,0,0,0.775,0,0.55,0,0.04,97.445,0,0.035,0.25,0,0.2,0,0.205,0,0,0.5,,855,560,19,,8,Carburized – quenched (oil) – wear-resistant surface steel (variant)
783,AISI 8630 Steel,"Water Quenched 845C (1550F), 595C (1100F) Temper, 13 mm (0.5 In.) Round",,10,,0,0,0.8,0,0.55,0,0.04,97.345,0,0.035,0.225,0,0.2,0,0.305,0,0,0.5,,924,910,19,,10,Quenched (water) & tempered – high-strength structural steel
784,AISI 8630H Steel,"Water Quenched 845C (1550F), 540C (1000F) Temper, 25 mm (1 In.) Round",,10,,0,0,0.8,0,0.55,0,0.04,97.35,0,0.035,0.225,0,0.2,0,0.3,0,0,0.5,,931,850,18,,10,Quenched (water) & tempered – high-strength structural steel
785,AISI 8630H Steel,"Normalized, 50 mm (2 In.) Round",,9,,0,0,0.8,0,0.55,0,0.04,97.35,0,0.035,0.225,0,0.2,0,0.3,0,0,0.5,,640,425,26,,9,Normalized – general-purpose steel (round normalized stock)
786,AISI 8620 Steel,"Single Quenched And Tempered (230C (450F)), Carburized",,5,,0,0,0.8,0,0.55,0,0.04,97.42,0,0.035,0.25,0,0.2,0,0.205,0,0,0.5,,1157,833,14,,5,Carburized – quenched (oil) – wear-resistant surface steel (variant)
787,AISI 86B30H Steel,Normalized,,2,,0,0,0.8,0,0.55,0,0.04,97.34825,0,0.035,0.225,0,0.2,0,0.3,0,0.00175,0.5,,620,550,16,,2,Quenched (oil) – general-purpose steel (tested)
788,AISI 8630H Steel,"Water Quenched 845C (1550F), 480C (900F) Temper, 13 mm (0.5 In.) Round",,10,,0,0,0.8,0,0.55,0,0.04,97.35,0,0.035,0.225,0,0.2,0,0.3,0,0,0.5,,1050,1035,16,,10,Quenched (water) & tempered – high-strength structural steel
789,AISI 8620H Steel,"Normalized, Machined To 25 mm, Pseudocarburized, Reheated To 845C, 150C Temper",,0,,0,0,0.775,0,0.55,0,0.04,97.445,0,0.035,0.25,0,0.2,0,0.205,0,0,0.5,,1050,855,17,,0,Carburized – quenched (oil) – wear-resistant surface steel
790,AISI 5160H Steel,"Oil Quenched From 830C (1525F), 650C (1200F) Temper, 25 mm (1 In.) Round",,6,,0,0,0.875,0,0,0,0.04,97.425,0,0.035,0.225,0,0,0,0.6,0,0,0.8,,889,765,20,,6,Quenched (oil) & tempered – high-strength structural steel
791,AISI 8620H Steel,"Mock Carburized, Reheated And Oil Quenched, 150C (300F) Temper, 100 mm (4 In.) Round",,8,,0,0,0.775,0,0.55,0,0.04,97.445,0,0.035,0.25,0,0.2,0,0.205,0,0,0.5,,675,400,24,,8,Carburized – quenched (oil) – wear-resistant surface steel (variant)
792,AISI 8620H Steel,"Normalized, Machined To 13.7 mm, Pseudocarburized, Oil Quenched, 150C Temper",,0,,0,0,0.775,0,0.55,0,0.04,97.445,0,0.035,0.25,0,0.2,0,0.205,0,0,0.5,,1110,924,15,,0,Carburized – quenched (oil) – wear-resistant surface steel
793,AISI 8620H Steel,"Normalized, Machined To 13.7 mm, Pseudocarburized, Reheated To 800C, 150C Temper",,0,,0,0,0.775,0,0.55,0,0.04,97.445,0,0.035,0.25,0,0.2,0,0.205,0,0,0.5,,1040,848,15,,0,Carburized – quenched (oil) – wear-resistant surface steel
794,AISI 6150H Steel,"Normalized, 100 mm (4 In.) Round",,9,,0,0,0.8,0,0,0,0.04,97.27,0,0.035,0.225,0.15,0,0,0.505,0,0,0.975,,883,460,18,,9,Normalized – general-purpose steel (round normalized stock)
795,AISI 86B30H Steel,"Water Quenched 845C (1550F), 480C (900F) Temper, 13 mm (0.5 In.) Round",,10,,0,0,0.8,0,0.55,0,0.04,97.34825,0,0.035,0.225,0,0.2,0,0.3,0,0.00175,0.5,,1050,1035,16,,10,Quenched (water) & tempered – high-strength structural steel
796,AISI 8620H Steel,"Carburized, Box Cooled, Reheated And Quenched, 150C (300F) Temper, 25 mm (1 In.) Round",,8,,0,0,0.775,0,0.55,0,0.04,97.445,0,0.035,0.25,0,0.2,0,0.205,0,0,0.5,,958,814,19,,8,Carburized – quenched (oil) – wear-resistant surface steel (variant)
797,AISI 8630H Steel,"Water Quenched 845C (1550F), 595C (1100F) Temper, 100 mm (4 In.) Round",,10,,0,0,0.8,0,0.55,0,0.04,97.35,0,0.035,0.225,0,0.2,0,0.3,0,0,0.5,,660,495,25,,10,Quenched (water) & tempered – high-strength structural steel
798,AISI 86B30H Steel,"Water Quenched 845C (1550F), 540C (1000F) Temper, 13 mm (0.5 In.) Round",,10,,0,0,0.8,0,0.55,0,0.04,97.34825,0,0.035,0.225,0,0.2,0,0.3,0,0.00175,0.5,,958,910,18,,10,Quenched (water) & tempered – high-strength structural steel
799,AISI 8620H Steel,"Single Quenched And Tempered (230C (450F)), Carburized",,5,,0,0,0.775,0,0.55,0,0.04,97.445,0,0.035,0.25,0,0.2,0,0.205,0,0,0.5,,1157,833,14,,5,Carburized – quenched (oil) – wear-resistant surface steel (variant)
800,AISI 8640 Steel,"Oil Quenched 845C (1550F), 540C (1000F) Temper, 50 mm (2 In.) Round",,6,,0,0,0.875,0,0.55,0,0.04,97.17,0,0.035,0.225,0,0.2,0,0.405,0,0,0.5,,1035,910,20,,6,Quenched (oil) & tempered – high-strength structural steel
801,AISI 86B30H Steel,"Annealed, 25 mm (1 In.) Round",,3,,0,0,0.8,0,0.55,0,0.04,97.34825,0,0.035,0.225,0,0.2,0,0.3,0,0.00175,0.5,,565,370,29,,3,Normalized – easy-to-machine stock (cold drawn)
802,AISI 8630H Steel,"Water Quenched 845C (1550F), 595C (1100F) Temper, 50 mm (2 In.) Round",,10,,0,0,0.8,0,0.55,0,0.04,97.35,0,0.035,0.225,0,0.2,0,0.3,0,0,0.5,,765,615,22,,10,Quenched (water) & tempered – high-strength structural steel
803,AISI 8620H Steel,"Carburized, Box Cooled, Reheated And Quenched, 150C (300F) Temper, 50 mm (2 In.) Round",,8,,0,0,0.775,0,0.55,0,0.04,97.445,0,0.035,0.25,0,0.2,0,0.205,0,0,0.5,,675,490,21,,8,Carburized – quenched (oil) – wear-resistant surface steel (variant)
804,AISI 8622H Steel,"Heat Treated, Machined To 13.7 mm Rounds, Pseudocarburized, 150C (300F) Temper",,0,,0,0,0.775,0,0.55,0,0.04,97.46,0,0.035,0.225,0,0.2,0,0.22,0,0,0.495,,1524,1149,13,,0,Carburized – quenched (oil) – wear-resistant surface steel
805,AISI 8630H Steel,Normalized,,2,,0,0,0.8,0,0.55,0,0.04,97.35,0,0.035,0.225,0,0.2,0,0.3,0,0,0.5,,620,550,16,,2,Quenched (oil) – general-purpose steel (tested)
806,AISI 86B30H Steel,"Water Quenched 845C (1550F), 480C (900F) Temper, 50 mm (2 In.) Round",,10,,0,0,0.8,0,0.55,0,0.04,97.34825,0,0.035,0.225,0,0.2,0,0.3,0,0.00175,0.5,,895,738,19,,10,Quenched (water) & tempered – high-strength structural steel
807,AISI 8630H Steel,"Water Quenched 845C (1550F), 540C (1000F) Temper, 100 mm (4 In.) Round",,10,,0,0,0.8,0,0.55,0,0.04,97.35,0,0.035,0.225,0,0.2,0,0.3,0,0,0.5,,738,565,23,,10,Quenched (water) & tempered – high-strength structural steel
808,AISI 8630 Steel,"Water Quenched 845C (1550F), 540C (1000F) Temper, 50 mm (2 In.) Round",,10,,0,0,0.8,0,0.55,0,0.04,97.345,0,0.035,0.225,0,0.2,0,0.305,0,0,0.5,,827,689,21,,10,Quenched (water) & tempered – high-strength structural steel
809,AISI 8622 Steel,"Heat Treated, Machined To 13.7 mm Rounds, Pseudocarburized, 820C (1510F) Reheat, 150C (300F) Temper",,0,,0,0,0.8,0,0.55,0,0.04,97.425,0,0.035,0.225,0,0.2,0,0.225,0,0,0.5,,1451,1041,13,,0,Carburized – quenched (oil) – wear-resistant surface steel
810,AISI 51B60H Steel,"Normalized, 50 mm (2 In.) Round",,9,,0,0,0.875,0,0,0,0.04,97.42325,0,0.035,0.225,0,0,0,0.6,0,0.00175,0.8,,924,510,16,,9,Normalized – general-purpose steel (round normalized stock)
811,AISI 5160H Steel,"Oil Quenched From 830C (1525F), 540C (1000F) Temper, 13 mm (0.5 In.) Round",,6,,0,0,0.875,0,0,0,0.04,97.425,0,0.035,0.225,0,0,0,0.6,0,0,0.8,,1170,1070,14,,6,Quenched (oil) & tempered – high-strength structural steel
812,AISI 8620H Steel,"Normalized, 100 mm (4 In.) Round",,9,,0,0,0.775,0,0.55,0,0.04,97.445,0,0.035,0.25,0,0.2,0,0.205,0,0,0.5,,565,360,28,,9,Normalized – general-purpose steel (round normalized stock)
813,AISI 8640 Steel,"Oil Quenched 845C (1550F), 540C (1000F) Temper, 100 mm (4 In.) Round",,6,,0,0,0.875,0,0.55,0,0.04,97.17,0,0.035,0.225,0,0.2,0,0.405,0,0,0.5,,889,752,23,,6,Quenched (oil) & tempered – high-strength structural steel
814,AISI 86B30H Steel,"Normalized, 25 mm (1 In.) Round",,9,,0,0,0.8,0,0.55,0,0.04,97.34825,0,0.035,0.225,0,0.2,0,0.3,0,0.00175,0.5,,650,425,23,,9,Normalized – general-purpose steel (round normalized stock)
815,AISI 8620 Steel,"Quenched From Carburizing Box, 25 mm (1 In.) Round",,2,,0,0,0.8,0,0.55,0,0.04,97.42,0,0.035,0.25,0,0.2,0,0.205,0,0,0.5,,931,758,16,,2,Quenched (oil) – general-purpose steel (tested)
816,AISI 51B60 Steel,"Oil Quenched From 830C (1525F), 650C (1200F) Temper, 25 mm (1 In.) Round",,6,,0,0,0.875,0,0,0,0.04,97.42325,0,0.035,0.225,0,0,0,0.6,0,0.00175,0.8,,889,765,20,,6,Quenched (oil) & tempered – high-strength structural steel
817,AISI 8630H Steel,"Water Quenched 845C (1550F), 595C (1100F) Temper, 25 mm (1 In.) Round",,10,,0,0,0.8,0,0.55,0,0.04,97.35,0,0.035,0.225,0,0.2,0,0.3,0,0,0.5,,814,695,18,,10,Quenched (water) & tempered – high-strength structural steel
818,AISI 51B60 Steel,"Oil Quenched From 830C (1525F), 595C (1100F) Temper, 13 mm (0.5 In.) Round",,6,,0,0,0.875,0,0,0,0.04,97.42325,0,0.035,0.225,0,0,0,0.6,0,0.00175,0.8,,1050,924,16,,6,Quenched (oil) & tempered – high-strength structural steel
819,AISI 6150H Steel,"Normalized, 50 mm (2 In.) Round",,9,,0,0,0.8,0,0,0,0.04,97.27,0,0.035,0.225,0.15,0,0,0.505,0,0,0.975,,896,515,20,,9,Normalized – general-purpose steel (round normalized stock)
820,AISI 86B30H Steel,"Normalized, 100 mm (4 In.) Round",,9,,0,0,0.8,0,0.55,0,0.04,97.34825,0,0.035,0.225,0,0.2,0,0.3,0,0.00175,0.5,,635,385,24,,9,Normalized – general-purpose steel (round normalized stock)
821,AISI 8630H Steel,"Water Quenched 845C (1550F), 480C (900F) Temper, 50 mm (2 In.) Round",,10,,0,0,0.8,0,0.55,0,0.04,97.35,0,0.035,0.225,0,0.2,0,0.3,0,0,0.5,,895,738,19,,10,Quenched (water) & tempered – high-strength structural steel
822,AISI 8650 Steel,Annealed,,7,,0,0,0.875,0,0.55,0,0.045,97.065,0,0.035,0.225,0,0.2,0,0.505,0,0,0.5,,715,385,22,,7,Annealed – easy-to-machine – round annealed stock
823,AISI 86B30H Steel,"Normalized, 13 mm (0.5 In.) Round",,9,,0,0,0.8,0,0.55,0,0.04,97.34825,0,0.035,0.225,0,0.2,0,0.3,0,0.00175,0.5,,655,425,25,,9,Normalized – general-purpose steel (round normalized stock)
824,AISI 8630 Steel,"Water Quenched 845C (1550F), 480C (900F) Temper, 13 mm (0.5 In.) Round",,10,,0,0,0.8,0,0.55,0,0.04,97.345,0,0.035,0.225,0,0.2,0,0.305,0,0,0.5,,1050,1035,16,,10,Quenched (water) & tempered – high-strength structural steel
825,AISI 5140 Steel,"Oil Quenched 845C (1550F), 540C (1000F) Temper, 25 mm (1 In.) Round",,6,,0,0,0.8,0,0,0,0.04,97.695,0,0.035,0.225,0,0,0,0.405,0,0,0.8,,972,841,18,,6,Quenched (oil) & tempered – high-strength structural steel
826,AISI 8620 Steel,"Direct Quenched From Pot, 150C (300F) Temper, Carburized",,5,,0,0,0.8,0,0.55,0,0.04,97.42,0,0.035,0.25,0,0.2,0,0.205,0,0,0.5,,1324,1036,12,,5,Carburized – quenched (oil) – wear-resistant surface steel (variant)
827,AISI 8630H Steel,"Normalized, 25 mm (1 In.) Round",,9,,0,0,0.8,0,0.55,0,0.04,97.35,0,0.035,0.225,0,0.2,0,0.3,0,0,0.5,,650,425,23,,9,Normalized – general-purpose steel (round normalized stock)
828,AISI 8622H Steel,"Heat Treated, Machined To 25 mm (1 In.) Rounds, Pseudocarburized, 820C (1510F) Reheat, 150C (300F) Temper",,0,,0,0,0.775,0,0.55,0,0.04,97.46,0,0.035,0.225,0,0.2,0,0.22,0,0,0.495,,1204,805,14,,0,Carburized – quenched (oil) – wear-resistant surface steel
829,AISI 8640 Steel,"Oil Quenched 845C (1550F), 540C (1000F) Temper, 75 mm Round",,6,,0,0,0.875,0,0.55,0,0.04,97.17,0,0.035,0.225,0,0.2,0,0.405,0,0,0.5,,945,814,22,,6,Quenched (oil) & tempered – high-strength structural steel
830,AISI 8640H Steel,"Cold Drawn, 25 mm (1 In.) Round",,3,,0,0,0.875,0,0.55,0,0.04,97.17,0,0.035,0.225,0,0.2,0,0.405,0,0,0.5,,945,931,9,,3,Normalized – easy-to-machine stock (cold drawn)
831,AISI 8650 Steel,"Normalized, 25 mm (1 In.) Round",,9,,0,0,0.875,0,0.55,0,0.045,97.065,0,0.035,0.225,0,0.2,0,0.505,0,0,0.5,,1020,689,14,,9,Normalized – general-purpose steel (round normalized stock)
832,AISI 51B60H Steel,"Oil Quenched From 830C (1525F), 595C (1100F) Temper, 50 mm (2 In.) Round",,6,,0,0,0.875,0,0,0,0.04,97.42325,0,0.035,0.225,0,0,0,0.6,0,0.00175,0.8,,931,635,20,,6,Quenched (oil) & tempered – high-strength structural steel
833,AISI 8622H Steel,"Heat Treated, Machined To 25 mm (1 In.) Rounds, Pseudocarburized, 775C (1430F) Reheat, 150C (300F) Temper",,0,,0,0,0.775,0,0.55,0,0.04,97.46,0,0.035,0.225,0,0.2,0,0.22,0,0,0.495,,1176,654,12,,0,Carburized – quenched (oil) – wear-resistant surface steel
834,AISI 8630 Steel,"Water Quenched 845C (1550F), 480C (900F) Temper, 100 mm (4 In.) Round",,10,,0,0,0.8,0,0.55,0,0.04,97.345,0,0.035,0.225,0,0.2,0,0.305,0,0,0.5,,780,595,21,,10,Quenched (water) & tempered – high-strength structural steel
835,AISI 8650 Steel,"Oil Quenched 800C (1470F), 650C (1200F) Temper, 50 mm (2 In.) Round",,6,,0,0,0.875,0,0.55,0,0.045,97.065,0,0.035,0.225,0,0.2,0,0.505,0,0,0.5,,931,834,21,,6,Quenched (oil) & tempered – high-strength structural steel
836,AISI 86B30H Steel,"Water Quenched 845C (1550F), 540C (1000F) Temper, 25 mm (1 In.) Round",,10,,0,0,0.8,0,0.55,0,0.04,97.34825,0,0.035,0.225,0,0.2,0,0.3,0,0.00175,0.5,,931,850,18,,10,Quenched (water) & tempered – high-strength structural steel
837,AISI 8650H Steel,"Annealed, 25 mm (1 In.) Round",,3,,0,0,0.875,0,0.55,0,0.045,97.04,0,0.035,0.25,0,0.2,0,0.505,0,0,0.5,,1255,1076,22,,3,Normalized – easy-to-machine stock (cold drawn)
838,AISI 8630H Steel,"Normalized, 100 mm (4 In.) Round",,9,,0,0,0.8,0,0.55,0,0.04,97.35,0,0.035,0.225,0,0.2,0,0.3,0,0,0.5,,635,385,24,,9,Normalized – general-purpose steel (round normalized stock)
839,AISI 8640 Steel,"Cold Drawn, 25 mm (1 In.) Round",,3,,0,0,0.875,0,0.55,0,0.04,97.17,0,0.035,0.225,0,0.2,0,0.405,0,0,0.5,,945,931,9,,3,Normalized – easy-to-machine stock (cold drawn)
840,AISI 86B30H Steel,"Water Quenched 845C (1550F), 595C (1100F) Temper, 13 mm (0.5 In.) Round",,10,,0,0,0.8,0,0.55,0,0.04,97.34825,0,0.035,0.225,0,0.2,0,0.3,0,0.00175,0.5,,924,910,19,,10,Quenched (water) & tempered – high-strength structural steel
841,AISI 8640 Steel,"Oil Quenched 845C (1550F), 650C (1200F) Temper, 100 mm (4 In.) Round",,6,,0,0,0.875,0,0.55,0,0.04,97.17,0,0.035,0.225,0,0.2,0,0.405,0,0,0.5,,772,635,22,,6,Quenched (oil) & tempered – high-strength structural steel
842,AISI 86B30H Steel,"Water Quenched 845C (1550F), 595C (1100F) Temper, 100 mm (4 In.) Round",,10,,0,0,0.8,0,0.55,0,0.04,97.34825,0,0.035,0.225,0,0.2,0,0.3,0,0.00175,0.5,,660,495,25,,10,Quenched (water) & tempered – high-strength structural steel
843,AISI 8617 Steel,"Heat Treated, Machined, Pseudocarburized, Reheated To 855C (1570F), 150C (300F) Temper",,0,,0,0,0.8,0,0.55,0,0.04,97.475,0,0.035,0.225,0,0.2,0,0.175,0,0,0.5,,834,625,19,,0,Carburized – quenched (oil) – wear-resistant surface steel
844,AISI 8650 Steel,"Annealed, 25 mm (1 In.) Round",,3,,0,0,0.875,0,0.55,0,0.045,97.065,0,0.035,0.225,0,0.2,0,0.505,0,0,0.5,,1255,1076,22,,3,Normalized – easy-to-machine stock (cold drawn)
845,AISI 5160 Steel,"Oil Quenched From 830C (1525F), 595C (1100F) Temper, 13 mm (0.5 In.) Round",,6,,0,0,0.875,0,0,0,0.04,97.425,0,0.035,0.225,0,0,0,0.6,0,0,0.8,,1050,924,16,,6,Quenched (oil) & tempered – high-strength structural steel
846,AISI 8650H Steel,"Normalized, 25 mm (1 In.) Round",,9,,0,0,0.875,0,0.55,0,0.045,97.04,0,0.035,0.25,0,0.2,0,0.505,0,0,0.5,,1020,689,14,,9,Normalized – general-purpose steel (round normalized stock)
847,AISI 8630H Steel,"Normalized, 13 mm (0.5 In.) Round",,9,,0,0,0.8,0,0.55,0,0.04,97.35,0,0.035,0.225,0,0.2,0,0.3,0,0,0.5,,655,425,25,,9,Normalized – general-purpose steel (round normalized stock)
848,AISI 8650 Steel,"Normalized, 13 mm (0.5 In.) Round",,9,,0,0,0.875,0,0.55,0,0.045,97.065,0,0.035,0.225,0,0.2,0,0.505,0,0,0.5,,1255,903,10,,9,Normalized – general-purpose steel (round normalized stock)
