Repository: AnokhiPatni/steel-material-recommender

File: steel_dataset.csv.csv (part 6 of 18)
Entry,Name,Processing condition,,Cluster Number (0 to 11),,Al,Cu,Mn,N,Ni,Ti,S,Fe,Zr,P,Si,V,Mo,Co,C,Nb,B,Cr,,(Ultimate) Tensile strength (MPa),Yield strength (MPa),Ductility (%),,Cluster Number,Cluster label
849,AISI 8630H Steel,"Oil Quenched 845C (1550F), 455C (850F) Temper",,6,,0,0,0.8,0,0.55,0,0.04,97.35,0,0.035,0.225,0,0.2,0,0.3,0,0,0.5,,979,841,16,,6,Quenched (oil) & tempered – high-strength structural steel
850,AISI 86B45 Steel,"Normalized At 870C (1600F), Oil Quenched 845C (1550F), 540C (1000F) Temper, 25 mm Diam.",,0,,0,0,0.875,0,0.55,0,0.04,97.11825,0,0.035,0.225,0,0.2,0,0.455,0,0.00175,0.5,,1157,1080,15,,0,Carburized – quenched (oil) – wear-resistant surface steel
851,AISI 8630H Steel,"Water Quenched 845C (1550F), 480C (900F) Temper, 25 mm (1 In.) Round",,10,,0,0,0.8,0,0.55,0,0.04,97.35,0,0.035,0.225,0,0.2,0,0.3,0,0,0.5,,1015,910,16,,10,Quenched (water) & tempered – high-strength structural steel
852,AISI 8630 Steel,"Water Quenched 845C (1550F), 595C (1100F) Temper, 100 mm (4 In.) Round",,10,,0,0,0.8,0,0.55,0,0.04,97.345,0,0.035,0.225,0,0.2,0,0.305,0,0,0.5,,660,495,25,,10,Quenched (water) & tempered – high-strength structural steel
853,AISI 8630 Steel,"Normalized, 100 mm (4 In.) Round",,9,,0,0,0.8,0,0.55,0,0.04,97.345,0,0.035,0.225,0,0.2,0,0.305,0,0,0.5,,635,385,24,,9,Normalized – general-purpose steel (round normalized stock)
854,AISI 8630H Steel,"Annealed, 25 mm (1 In.) Round",,3,,0,0,0.8,0,0.55,0,0.04,97.35,0,0.035,0.225,0,0.2,0,0.3,0,0,0.5,,565,370,29,,3,Normalized – easy-to-machine stock (cold drawn)
855,AISI 86B50 Steel,"Normalized, 13 mm (0.5 In.) Round",,9,,0,0,0.875,0,0.55,0,0.045,97.03825,0,0.035,0.25,0,0.2,0,0.505,0,0.00175,0.5,,1255,903,10,,9,Normalized – general-purpose steel (round normalized stock)
856,AISI 8650 Steel,"Normalized, 50 mm (2 In.) Round",,9,,0,0,0.875,0,0.55,0,0.045,97.065,0,0.035,0.225,0,0.2,0,0.505,0,0,0.5,,993,660,15,,9,Normalized – general-purpose steel (round normalized stock)
857,AISI 8620 Steel,"Mock Carburized, Reheated And Oil Quenched, 150C (300F) Temper, 13 mm (0.5 In.) Round",,8,,0,0,0.8,0,0.55,0,0.04,97.42,0,0.035,0.25,0,0.2,0,0.205,0,0,0.5,,1380,1085,13,,8,Carburized – quenched (oil) – wear-resistant surface steel (variant)
858,AISI 6150H Steel,"Oil Quenched 845C (1550F), 540C (1000F) Temper, 50 mm (2 In.) Round",,6,,0,0,0.8,0,0,0,0.04,97.27,0,0.035,0.225,0.15,0,0,0.505,0,0,0.975,,1145,1000,14,,6,Quenched (oil) & tempered – high-strength structural steel
859,AISI 86B50 Steel,"Normalized, 50 mm (2 In.) Round",,9,,0,0,0.875,0,0.55,0,0.045,97.03825,0,0.035,0.25,0,0.2,0,0.505,0,0.00175,0.5,,993,660,15,,9,Normalized – general-purpose steel (round normalized stock)
860,AISI 8630 Steel,"Water Quenched 845C (1550F), 480C (900F) Temper, 25 mm (1 In.) Round",,10,,0,0,0.8,0,0.55,0,0.04,97.345,0,0.035,0.225,0,0.2,0,0.305,0,0,0.5,,1015,910,16,,10,Quenched (water) & tempered – high-strength structural steel
861,AISI 8650 Steel,"Oil Quenched 800C (1470F), 540C (1000F) Temper, 13 mm (0.5 In.) Round",,6,,0,0,0.875,0,0.55,0,0.045,97.065,0,0.035,0.225,0,0.2,0,0.505,0,0,0.5,,1225,1165,14,,6,Quenched (oil) & tempered – high-strength structural steel
862,AISI 8650 Steel,"Oil Quenched 800C (1470F), 540C (1000F) Temper, 100 mm (4 In.) Round",,6,,0,0,0.875,0,0.55,0,0.045,97.065,0,0.035,0.225,0,0.2,0,0.505,0,0,0.5,,986,779,18,,6,Quenched (oil) & tempered – high-strength structural steel
863,AISI 8622H Steel,"Heat Treated, Machined To 25 mm (1 In.) Rounds, Pseudocarburized, 150C (300F) Temper",,0,,0,0,0.775,0,0.55,0,0.04,97.46,0,0.035,0.225,0,0.2,0,0.22,0,0,0.495,,1314,928,12,,0,Carburized – quenched (oil) – wear-resistant surface steel
864,AISI 8630H Steel,"Water Quenched 845C (1550F), 595C (1100F) Temper, 13 mm (0.5 In.) Round",,10,,0,0,0.8,0,0.55,0,0.04,97.35,0,0.035,0.225,0,0.2,0,0.3,0,0,0.5,,924,910,19,,10,Quenched (water) & tempered – high-strength structural steel
865,AISI 86B30H Steel,"Normalized, 50 mm (2 In.) Round",,9,,0,0,0.8,0,0.55,0,0.04,97.34825,0,0.035,0.225,0,0.2,0,0.3,0,0.00175,0.5,,640,425,26,,9,Normalized – general-purpose steel (round normalized stock)
866,AISI 8740 Steel,"Oil Quenched 830C (1525F), 650C (1200F) Temper, 25 mm (1 In.) Round",,6,,0,0,0.875,0,0.55,0,0.04,97.12,0,0.035,0.225,0,0.25,0,0.405,0,0,0.5,,952,848,20,,6,Quenched (oil) & tempered – high-strength structural steel
867,AISI 86B30H Steel,"Water Quenched 845C (1550F), 480C (900F) Temper, 25 mm (1 In.) Round",,10,,0,0,0.8,0,0.55,0,0.04,97.34825,0,0.035,0.225,0,0.2,0,0.3,0,0.00175,0.5,,1015,910,16,,10,Quenched (water) & tempered – high-strength structural steel
868,AISI 8650H Steel,"Normalized, 100 mm (4 In.) Round",,9,,0,0,0.875,0,0.55,0,0.045,97.04,0,0.035,0.25,0,0.2,0,0.505,0,0,0.5,,958,640,15,,9,Normalized – general-purpose steel (round normalized stock)
869,AISI 8650H Steel,Normalized 870C (1600F),,4,,0,0,0.875,0,0.55,0,0.045,97.04,0,0.035,0.25,0,0.2,0,0.505,0,0,0.5,,1025,690,14,,4,Normalized (air cooled) – general-purpose steel
870,AISI 8740 Steel,"Oil Quenched 830C (1525F), 540C (1000F) Temper, 25 mm (1 In.) Round",,6,,0,0,0.875,0,0.55,0,0.04,97.12,0,0.035,0.225,0,0.25,0,0.405,0,0,0.5,,1225,1130,16,,6,Quenched (oil) & tempered – high-strength structural steel
871,AISI 86B30H Steel,"Water Quenched 845C (1550F), 540C (1000F) Temper, 100 mm (4 In.) Round",,10,,0,0,0.8,0,0.55,0,0.04,97.34825,0,0.035,0.225,0,0.2,0,0.3,0,0.00175,0.5,,738,565,23,,10,Quenched (water) & tempered – high-strength structural steel
872,AISI 8640 Steel,"Oil Quenched 845C (1550F), 540C (1000F) Temper, 25 mm (1 In.) Round",,6,,0,0,0.875,0,0.55,0,0.04,97.17,0,0.035,0.225,0,0.2,0,0.405,0,0,0.5,,1165,1000,17,,6,Quenched (oil) & tempered – high-strength structural steel
873,AISI 8740 Steel,"Oil Quenched 830C (1525F), 650C (1200F) Temper, 100 mm (4 In.) Round",,6,,0,0,0.875,0,0.55,0,0.04,97.12,0,0.035,0.225,0,0.25,0,0.405,0,0,0.5,,800,605,22,,6,Quenched (oil) & tempered – high-strength structural steel
874,AISI 86B30H Steel,"Water Quenched 845C (1550F), 480C (900F) Temper, 100 mm (4 In.) Round",,10,,0,0,0.8,0,0.55,0,0.04,97.34825,0,0.035,0.225,0,0.2,0,0.3,0,0.00175,0.5,,780,595,21,,10,Quenched (water) & tempered – high-strength structural steel
875,AISI 8740H Steel,"Oil Quenched 830C (1525F), 540C (1000F) Temper, 13 mm (0.5 In.) Round",,6,,0,0,0.875,0,0.55,0,0.04,97.12,0,0.035,0.225,0,0.25,0,0.405,0,0,0.5,,1235,1140,13,,6,Quenched (oil) & tempered – high-strength structural steel
876,AISI 8630H Steel,"Water Quenched 845C (1550F), 540C (1000F) Temper, 13 mm (0.5 In.) Round",,10,,0,0,0.8,0,0.55,0,0.04,97.35,0,0.035,0.225,0,0.2,0,0.3,0,0,0.5,,958,910,18,,10,Quenched (water) & tempered – high-strength structural steel
877,AISI 8650 Steel,"Oil Quenched 800C (1470F), 595C (1100F) Temper, 13 mm (0.5 In.) Round",,6,,0,0,0.875,0,0.55,0,0.045,97.065,0,0.035,0.225,0,0.2,0,0.505,0,0,0.5,,1060,1040,17,,6,Quenched (oil) & tempered – high-strength structural steel
878,AISI 8740 Steel,"Annealed 815C (1500F), 25 mm (1 In.) Round",,7,,0,0,0.875,0,0.55,0,0.04,97.12,0,0.035,0.225,0,0.25,0,0.405,0,0,0.5,,696,415,22,,7,Annealed – easy-to-machine – round annealed stock
879,AISI 8740H Steel,"Oil Quenched 830C (1525F), 650C (1200F) Temper, 50 mm (2 In.) Round",,6,,0,0,0.875,0,0.55,0,0.04,97.12,0,0.035,0.225,0,0.25,0,0.405,0,0,0.5,,876,731,21,,6,Quenched (oil) & tempered – high-strength structural steel
880,AISI 8740H Steel,"Oil Quenched 830C (1525F), 540C (1000F) Temper, 50 mm (2 In.) Round",,6,,0,0,0.875,0,0.55,0,0.04,97.12,0,0.035,0.225,0,0.25,0,0.405,0,0,0.5,,1180,1060,15,,6,Quenched (oil) & tempered – high-strength structural steel
881,AISI 8740 Steel,"Oil Quenched 830C (1525F), 595C (1100F) Temper, 50 mm (2 In.) Round",,6,,0,0,0.875,0,0.55,0,0.04,97.12,0,0.035,0.225,0,0.25,0,0.405,0,0,0.5,,979,841,18,,6,Quenched (oil) & tempered – high-strength structural steel
882,AISI 8650 Steel,"Normalized, 100 mm (4 In.) Round",,9,,0,0,0.875,0,0.55,0,0.045,97.065,0,0.035,0.225,0,0.2,0,0.505,0,0,0.5,,958,640,15,,9,Normalized – general-purpose steel (round normalized stock)
883,AISI 86B50 Steel,"Normalized, 25 mm (1 In.) Round",,9,,0,0,0.875,0,0.55,0,0.045,97.03825,0,0.035,0.25,0,0.2,0,0.505,0,0.00175,0.5,,1020,689,14,,9,Normalized – general-purpose steel (round normalized stock)
884,AISI 8740H Steel,"Oil Quenched 830C (1525F), 650C (1200F) Temper, 25 mm (1 In.) Round",,6,,0,0,0.875,0,0.55,0,0.04,97.12,0,0.035,0.225,0,0.25,0,0.405,0,0,0.5,,952,848,20,,6,Quenched (oil) & tempered – high-strength structural steel
885,AISI 8650 Steel,"Oil Quenched 800C (1470F), 595C (1100F) Temper, 100 mm (4 In.) Round",,6,,0,0,0.875,0,0.55,0,0.045,97.065,0,0.035,0.225,0,0.2,0,0.505,0,0,0.5,,869,675,22,,6,Quenched (oil) & tempered – high-strength structural steel
886,AISI 8620H Steel,"Mock Carburized, Reheated And Oil Quenched, 230C (450F) Temper, 100 mm (4 In.) Round",,8,,0,0,0.775,0,0.55,0,0.04,97.445,0,0.035,0.25,0,0.2,0,0.205,0,0,0.5,,675,385,25,,8,Carburized – quenched (oil) – wear-resistant surface steel (variant)
887,AISI 8630 Steel,"Water Quenched 845C (1550F), 540C (1000F) Temper, 25 mm (1 In.) Round",,10,,0,0,0.8,0,0.55,0,0.04,97.345,0,0.035,0.225,0,0.2,0,0.305,0,0,0.5,,931,850,18,,10,Quenched (water) & tempered – high-strength structural steel
888,AISI 8740H Steel,"Normalized 870C (1600F), 13 mm (0.5 In.) Round",,4,,0,0,0.875,0,0.55,0,0.04,97.12,0,0.035,0.225,0,0.25,0,0.405,0,0,0.5,,938,620,16,,4,Normalized (air cooled) – general-purpose steel
889,AISI 8740 Steel,"Oil Quenched 830C (1525F), 650C (1200F) Temper, 13 mm (0.5 In.) Round",,6,,0,0,0.875,0,0.55,0,0.04,97.12,0,0.035,0.225,0,0.25,0,0.405,0,0,0.5,,965,876,19,,6,Quenched (oil) & tempered – high-strength structural steel
890,AISI 86B50 Steel,Annealed 795C (1460F),,7,,0,0,0.875,0,0.55,0,0.045,97.03825,0,0.035,0.25,0,0.2,0,0.505,0,0.00175,0.5,,715,385,22,,7,Annealed – easy-to-machine – round annealed stock
891,AISI 8822 Steel,"Normalized, Machined To 13.7 mm Rounds, Pseudocarburized, 820C (1510F) Reheat, 150C (300F) Temper",,0,,0,0,0.875,0,0.55,0,0.04,97.2,0,0.035,0.225,0,0.35,0,0.225,0,0,0.5,,1451,1041,13,,0,Carburized – quenched (oil) – wear-resistant surface steel
892,AISI 8650 Steel,"Oil Quenched 800C (1470F), 540C (1000F) Temper, 50 mm (2 In.) Round",,6,,0,0,0.875,0,0.55,0,0.045,97.065,0,0.035,0.225,0,0.2,0,0.505,0,0,0.5,,1140,1020,17,,6,Quenched (oil) & tempered – high-strength structural steel
893,AISI 8822 Steel,"Normalized, Machined To 25 mm (1 In.) Rounds, Pseudocarburized, 865C (1590F) Reheat, 150C (300F) Temper",,0,,0,0,0.875,0,0.55,0,0.04,97.2,0,0.035,0.225,0,0.35,0,0.225,0,0,0.5,,1250,900,13,,0,Carburized – quenched (oil) – wear-resistant surface steel
894,AISI 8650 Steel,"Oil Quenched 800C (1470F), 650C (1200F) Temper, 100 mm (4 In.) Round",,6,,0,0,0.875,0,0.55,0,0.045,97.065,0,0.035,0.225,0,0.2,0,0.505,0,0,0.5,,841,650,22,,6,Quenched (oil) & tempered – high-strength structural steel
895,AISI 8620H Steel,"Mock Carburized, Reheated And Oil Quenched, 150C (300F) Temper, 13 mm (0.5 In.) Round",,8,,0,0,0.775,0,0.55,0,0.04,97.445,0,0.035,0.25,0,0.2,0,0.205,0,0,0.5,,1380,1085,13,,8,Carburized – quenched (oil) – wear-resistant surface steel (variant)
896,AISI 8740H Steel,"Oil Quenched 830C (1525F), 540C (1000F) Temper, 25 mm (1 In.) Round",,6,,0,0,0.875,0,0.55,0,0.04,97.12,0,0.035,0.225,0,0.25,0,0.405,0,0,0.5,,1225,1130,16,,6,Quenched (oil) & tempered – high-strength structural steel
897,AISI 8822H Steel,"Normalized, Machined To 13.7 mm Rounds, Pseudocarburized, 820C (1510F) Reheat, 150C (300F) Temper",,0,,0,0,0.875,0,0.55,0,0.04,97.205,0,0.035,0.225,0,0.35,0,0.22,0,0,0.5,,1451,1041,13,,0,Carburized – quenched (oil) – wear-resistant surface steel
898,AISI 51B60H Steel,"Oil Quenched From 830C (1525F), 650C (1200F) Temper, 13 mm (0.5 In.) Round",,6,,0,0,0.875,0,0,0,0.04,97.42325,0,0.035,0.225,0,0,0,0.6,0,0.00175,0.8,,917,793,19,,6,Quenched (oil) & tempered – high-strength structural steel
899,AISI 8822 Steel,"Normalized, Machined To 25 mm (1 In.) Rounds, Pseudocarburized, 775C (1430F) Reheat, 150C (300F) Temper",,0,,0,0,0.875,0,0.55,0,0.04,97.2,0,0.035,0.225,0,0.35,0,0.225,0,0,0.5,,1176,654,12,,0,Carburized – quenched (oil) – wear-resistant surface steel
900,AISI 8740 Steel,"Oil Quenched 830C (1525F), 595C (1100F) Temper, 25 mm (1 In.) Round",,6,,0,0,0.875,0,0.55,0,0.04,97.12,0,0.035,0.225,0,0.25,0,0.405,0,0,0.5,,1025,924,18,,6,Quenched (oil) & tempered – high-strength structural steel
901,AISI 86B30H Steel,"Oil Quenched 845C (1550F), 455C (850F) Temper",,6,,0,0,0.8,0,0.55,0,0.04,97.34825,0,0.035,0.225,0,0.2,0,0.3,0,0.00175,0.5,,979,841,16,,6,Quenched (oil) & tempered – high-strength structural steel
902,AISI 8740H Steel,"Oil Quenched 830C (1525F), 595C (1100F) Temper, 13 mm (0.5 In.) Round",,6,,0,0,0.875,0,0.55,0,0.04,97.12,0,0.035,0.225,0,0.25,0,0.405,0,0,0.5,,1060,965,17,,6,Quenched (oil) & tempered – high-strength structural steel
903,AISI 8740 Steel,"Normalized 870C (1600F), 100 mm (4 In.) Round",,4,,0,0,0.875,0,0.55,0,0.04,97.12,0,0.035,0.225,0,0.25,0,0.405,0,0,0.5,,910,600,15,,4,Normalized (air cooled) – general-purpose steel
904,AISI 8740H Steel,"Oil Quenched 830C (1525F), 595C (1100F) Temper, 100 mm (4 In.) Round",,6,,0,0,0.875,0,0.55,0,0.04,97.12,0,0.035,0.225,0,0.25,0,0.405,0,0,0.5,,855,670,20,,6,Quenched (oil) & tempered – high-strength structural steel
905,AISI 8650 Steel,"Oil Quenched 800C (1470F), 650C (1200F) Temper, 13 mm (0.5 In.) Round",,6,,0,0,0.875,0,0.55,0,0.045,97.065,0,0.035,0.225,0,0.2,0,0.505,0,0,0.5,,1020,945,18,,6,Quenched (oil) & tempered – high-strength structural steel
906,AISI 8630H Steel,"Water Quenched 845C (1550F), 540C (1000F) Temper, 50 mm (2 In.) Round",,10,,0,0,0.8,0,0.55,0,0.04,97.35,0,0.035,0.225,0,0.2,0,0.3,0,0,0.5,,827,689,21,,10,Quenched (water) & tempered – high-strength structural steel
907,AISI 8615 Steel,"Heat Treated, 150C (300F) Temper, 25 mm Bar",,0,,0,0,0.8,0,0.55,0,0.04,97.495,0,0.035,0.225,0,0.2,0,0.155,0,0,0.5,,690,500,20,,0,Carburized – quenched (oil) – wear-resistant surface steel
908,AISI 8640 Steel,"Oil Quenched 845C (1550F), 650C (1200F) Temper, 75 mm Round",,6,,0,0,0.875,0,0.55,0,0.04,97.17,0,0.035,0.225,0,0.2,0,0.405,0,0,0.5,,793,655,21,,6,Quenched (oil) & tempered – high-strength structural steel
909,AISI 8822H Steel,"Normalized, Machined To 25 mm (1 In.) Rounds, Pseudocarburized, 820C (1510F) Reheat, 150C (300F) Temper",,0,,0,0,0.875,0,0.55,0,0.04,97.205,0,0.035,0.225,0,0.35,0,0.22,0,0,0.5,,1204,805,14,,0,Carburized – quenched (oil) – wear-resistant surface steel
910,AISI 8650 Steel,"Oil Quenched 800C (1470F), 595C (1100F) Temper, 25 mm (1 In.) Round",,6,,0,0,0.875,0,0.55,0,0.045,97.065,0,0.035,0.225,0,0.2,0,0.505,0,0,0.5,,1060,986,17,,6,Quenched (oil) & tempered – high-strength structural steel
911,AISI 8740 Steel,Normalized 870C (1600F),,4,,0,0,0.875,0,0.55,0,0.04,97.12,0,0.035,0.225,0,0.25,0,0.405,0,0,0.5,,930,550,16,,4,Normalized (air cooled) – general-purpose steel
912,AISI 8650 Steel,"Oil Quenched 800C (1470F), 540C (1000F) Temper, 25 mm (1 In.) Round",,6,,0,0,0.875,0,0.55,0,0.045,97.065,0,0.035,0.225,0,0.2,0,0.505,0,0,0.5,,1185,1105,14,,6,Quenched (oil) & tempered – high-strength structural steel
913,AISI 8740H Steel,"Annealed 815C (1500F), 25 mm (1 In.) Round",,7,,0,0,0.875,0,0.55,0,0.04,97.12,0,0.035,0.225,0,0.25,0,0.405,0,0,0.5,,696,415,22,,7,Annealed – easy-to-machine – round annealed stock
914,AISI 8740 Steel,"Oil Quenched 830C (1525F), 540C (1000F) Temper, 13 mm (0.5 In.) Round",,6,,0,0,0.875,0,0.55,0,0.04,97.12,0,0.035,0.225,0,0.25,0,0.405,0,0,0.5,,1235,1140,13,,6,Quenched (oil) & tempered – high-strength structural steel
915,AISI 8740H Steel,"Oil Quenched 830C (1525F), 540C (1000F) Temper, 100 mm (4 In.) Round",,6,,0,0,0.875,0,0.55,0,0.04,97.12,0,0.035,0.225,0,0.25,0,0.405,0,0,0.5,,958,745,18,,6,Quenched (oil) & tempered – high-strength structural steel
916,AISI 8740 Steel,"Oil Quenched 830C (1525F), 650C (1200F) Temper, 50 mm (2 In.) Round",,6,,0,0,0.875,0,0.55,0,0.04,97.12,0,0.035,0.225,0,0.25,0,0.405,0,0,0.5,,876,731,21,,6,Quenched (oil) & tempered – high-strength structural steel
917,AISI 8620H Steel,"Double Quenched And Tempered (230C (450F)), Carburized",,5,,0,0,0.775,0,0.55,0,0.04,97.445,0,0.035,0.25,0,0.2,0,0.205,0,0,0.5,,898,533,22,,5,Carburized – quenched (oil) – wear-resistant surface steel (variant)
918,AISI 8822 Steel,"Normalized, Machined To 13.7 mm Rounds, Pseudocarburized, 865C (1590F) Reheat, 150C (300F) Temper",,0,,0,0,0.875,0,0.55,0,0.04,97.2,0,0.035,0.225,0,0.35,0,0.225,0,0,0.5,,1510,1093,13,,0,Carburized – quenched (oil) – wear-resistant surface steel
919,AISI 8822 Steel,"Normalized, Machined To 25 mm (1 In.) Rounds, Pseudocarburized, 150C (300F) Temper",,0,,0,0,0.875,0,0.55,0,0.04,97.2,0,0.035,0.225,0,0.35,0,0.225,0,0,0.5,,1314,928,12,,0,Carburized – quenched (oil) – wear-resistant surface steel
920,AISI 9255 Steel,"Oil Quenched From 885C (1625F), 595C (1100F) Temper, 13 mm (0.5 In.) Round",,6,,0,0,0.825,0,0,0,0.04,96.55,0,0.035,2,0,0,0,0.55,0,0,0,,1070,910,18,,6,Quenched (oil) & tempered – high-strength structural steel
921,AISI 8740 Steel,"Oil Quenched 830C (1525F), 595C (1100F) Temper, 100 mm (4 In.) Round",,6,,0,0,0.875,0,0.55,0,0.04,97.12,0,0.035,0.225,0,0.25,0,0.405,0,0,0.5,,855,670,20,,6,Quenched (oil) & tempered – high-strength structural steel
922,AISI 8740 Steel,"Oil Quenched 830C (1525F), 540C (1000F) Temper, 100 mm (4 In.) Round",,6,,0,0,0.875,0,0.55,0,0.04,97.12,0,0.035,0.225,0,0.25,0,0.405,0,0,0.5,,958,745,18,,6,Quenched (oil) & tempered – high-strength structural steel
923,AISI 51B60 Steel,"Annealed, 25 mm (1 In.) Round",,3,,0,0,0.875,0,0,0,0.04,97.42325,0,0.035,0.225,0,0,0,0.6,0,0.00175,0.8,,724,275,17,,3,Normalized – easy-to-machine stock (cold drawn)
924,AISI 9255 Steel,"Normalized At 900C (1650F), 13 mm (0.5 In.) Round",,4,,0,0,0.825,0,0,0,0.04,96.55,0,0.035,2,0,0,0,0.55,0,0,0,,951,585,20,,4,Normalized (air cooled) – general-purpose steel
925,AISI 9255 Steel,"Normalized At 900C (1650F), 50 mm (2 In.) Round",,4,,0,0,0.825,0,0,0,0.04,96.55,0,0.035,2,0,0,0,0.55,0,0,0,,931,565,19,,4,Normalized (air cooled) – general-purpose steel
926,AISI 8640H Steel,"Oil Quenched 845C (1550F), 540C (1000F) Temper, 100 mm (4 In.) Round",,6,,0,0,0.875,0,0.55,0,0.04,97.17,0,0.035,0.225,0,0.2,0,0.405,0,0,0.5,,889,752,23,,6,Quenched (oil) & tempered – high-strength structural steel
927,AISI 8822H Steel,"Normalized, Machined To 13.7 mm Rounds, Pseudocarburized, 150C (300F) Temper",,0,,0,0,0.875,0,0.55,0,0.04,97.205,0,0.035,0.225,0,0.35,0,0.22,0,0,0.5,,1524,1149,13,,0,Carburized – quenched (oil) – wear-resistant surface steel
928,AISI 8740H Steel,"Oil Quenched 830C (1525F), 595C (1100F) Temper, 25 mm (1 In.) Round",,6,,0,0,0.875,0,0.55,0,0.04,97.12,0,0.035,0.225,0,0.25,0,0.405,0,0,0.5,,1025,924,18,,6,Quenched (oil) & tempered – high-strength structural steel
929,AISI 9255 Steel,"Oil Quenched From 885C (1625F), 650C (1200F) Temper, 13 mm (0.5 In.) Round",,6,,0,0,0.825,0,0,0,0.04,96.55,0,0.035,2,0,0,0,0.55,0,0,0,,1000,848,21,,6,Quenched (oil) & tempered – high-strength structural steel
930,AISI 8740 Steel,"Normalized 870C (1600F), 50 mm (2 In.) Round",,4,,0,0,0.875,0,0.55,0,0.04,97.12,0,0.035,0.225,0,0.25,0,0.405,0,0,0.5,,910,605,16,,4,Normalized (air cooled) – general-purpose steel
931,AISI 5160 Steel,"Oil Quenched From 830C (1525F), 650C (1200F) Temper, 50 mm (2 In.) Round",,6,,0,0,0.875,0,0,0,0.04,97.425,0,0.035,0.225,0,0,0,0.6,0,0,0.8,,779,580,21,,6,Quenched (oil) & tempered – high-strength structural steel
932,AISI 8740H Steel,"Normalized 870C (1600F), 100 mm (4 In.) Round",,4,,0,0,0.875,0,0.55,0,0.04,97.12,0,0.035,0.225,0,0.25,0,0.405,0,0,0.5,,910,600,15,,4,Normalized (air cooled) – general-purpose steel
933,AISI 9255 Steel,"Oil Quenched From 885C (1625F), 540C (1000F) Temper, 25 mm (1 In.) Round",,6,,0,0,0.825,0,0,0,0.04,96.55,0,0.035,2,0,0,0,0.55,0,0,0,,1130,924,16,,6,Quenched (oil) & tempered – high-strength structural steel
934,AISI E9310 Steel,"Direct Quenched From Pot, Tempered At 150C (300F), 0.99 mm Case Depth",,5,,0,0,0.55,0,3.25,0,0.025,94.455,0,0.025,0.275,0,0.115,0,0.105,0,0,1.2,,1238,993,15,,5,Carburized – quenched (oil) – wear-resistant surface steel (variant)
935,AISI 8822 Steel,"Normalized, Machined To 13.7 mm Rounds, Pseudocarburized, 150C (300F) Temper",,0,,0,0,0.875,0,0.55,0,0.04,97.2,0,0.035,0.225,0,0.35,0,0.225,0,0,0.5,,1524,1149,13,,0,Carburized – quenched (oil) – wear-resistant surface steel
936,AISI 8740H Steel,"Oil Quenched 830C (1525F), 650C (1200F) Temper, 100 mm (4 In.) Round",,6,,0,0,0.875,0,0.55,0,0.04,97.12,0,0.035,0.225,0,0.25,0,0.405,0,0,0.5,,800,605,22,,6,Quenched (oil) & tempered – high-strength structural steel
937,AISI 9255 Steel,"Oil Quenched From 885C (1625F), 540C (1000F) Temper, 50 mm (2 In.) Round",,6,,0,0,0.825,0,0,0,0.04,96.55,0,0.035,2,0,0,0,0.55,0,0,0,,1070,703,18,,6,Quenched (oil) & tempered – high-strength structural steel
938,AISI 8740 Steel,Annealed 815C (1500F),,7,,0,0,0.875,0,0.55,0,0.04,97.12,0,0.035,0.225,0,0.25,0,0.405,0,0,0.5,,695,415,22,,7,Annealed – easy-to-machine – round annealed stock
939,AISI 6150H Steel,"Oil Quenched 845C (1550F), 595C (1100F) Temper, 50 mm (2 In.) Round",,6,,0,0,0.8,0,0,0,0.04,97.27,0,0.035,0.225,0.15,0,0,0.505,0,0,0.975,,1020,910,17,,6,Quenched (oil) & tempered – high-strength structural steel
940,AISI 8740H Steel,"Oil Quenched 830C (1525F), 595C (1100F) Temper, 50 mm (2 In.) Round",,6,,0,0,0.875,0,0.55,0,0.04,97.12,0,0.035,0.225,0,0.25,0,0.405,0,0,0.5,,979,841,18,,6,Quenched (oil) & tempered – high-strength structural steel
941,AISI E9310 Steel,"Double Quenched And Tempered At 230C (450F), 1.4 mm Case Depth",,5,,0,0,0.55,0,3.25,0,0.025,94.455,0,0.025,0.275,0,0.115,0,0.105,0,0,1.2,,1169,951,14,,5,Carburized – quenched (oil) – wear-resistant surface steel (variant)
942,AISI 8740H Steel,"Normalized 870C (1600F), 50 mm (2 In.) Round",,4,,0,0,0.875,0,0.55,0,0.04,97.12,0,0.035,0.225,0,0.25,0,0.405,0,0,0.5,,910,605,16,,4,Normalized (air cooled) – general-purpose steel
943,AISI E9310 Steel,"Direct Quenched From Pot, Tempered At 230C (450F), 0.99 mm Case Depth",,5,,0,0,0.55,0,3.25,0,0.025,94.455,0,0.025,0.275,0,0.115,0,0.105,0,0,1.2,,1227,1010,15,,5,Carburized – quenched (oil) – wear-resistant surface steel (variant)
944,AISI 8822 Steel,"Normalized, Machined To 13.7 mm Rounds, Pseudocarburized, 775C (1430F) Reheat, 150C (300F) Temper",,0,,0,0,0.875,0,0.55,0,0.04,97.2,0,0.035,0.225,0,0.35,0,0.225,0,0,0.5,,1198,693,11,,0,Carburized – quenched (oil) – wear-resistant surface steel
945,AISI E9310 Steel,"Mock Carburized, 790C (1450F) Reheat, 230C (450F) Temper, 50 mm (2 In.) Round",,8,,0,0,0.55,0,3.25,0,0.025,94.455,0,0.025,0.275,0,0.115,0,0.105,0,0,1.2,,993,731,17,,8,Carburized – quenched (oil) – wear-resistant surface steel (variant)
946,AISI 9255 Steel,"Normalized At 900C (1650F), 100 mm (4 In.) Round",,4,,0,0,0.825,0,0,0,0.04,96.55,0,0.035,2,0,0,0,0.55,0,0,0,,917,550,18,,4,Normalized (air cooled) – general-purpose steel
947,AISI 8740 Steel,"Normalized 870C (1600F), 13 mm (0.5 In.) Round",,4,,0,0,0.875,0,0.55,0,0.04,97.12,0,0.035,0.225,0,0.25,0,0.405,0,0,0.5,,938,620,16,,4,Normalized (air cooled) – general-purpose steel
948,AISI 8822H Steel,"Normalized, Machined To 25 mm (1 In.) Rounds, Pseudocarburized, 150C (300F) Temper",,0,,0,0,0.875,0,0.55,0,0.04,97.205,0,0.035,0.225,0,0.35,0,0.22,0,0,0.5,,1314,928,12,,0,Carburized – quenched (oil) – wear-resistant surface steel
949,AISI 8630 Steel,"Normalized, 50 mm (2 In.) Round",,9,,0,0,0.8,0,0.55,0,0.04,97.345,0,0.035,0.225,0,0.2,0,0.305,0,0,0.5,,640,425,26,,9,Normalized – general-purpose steel (round normalized stock)
950,AISI 86B30H Steel,"Water Quenched 845C (1550F), 595C (1100F) Temper, 50 mm (2 In.) Round",,10,,0,0,0.8,0,0.55,0,0.04,97.34825,0,0.035,0.225,0,0.2,0,0.3,0,0.00175,0.5,,765,615,22,,10,Quenched (water) & tempered – high-strength structural steel
951,AISI 8620 Steel,"Carburized, Box Cooled, Reheated And Quenched, 150C (300F) Temper, 50 mm (2 In.) Round",,8,,0,0,0.8,0,0.55,0,0.04,97.42,0,0.035,0.25,0,0.2,0,0.205,0,0,0.5,,675,490,21,,8,Carburized – quenched (oil) – wear-resistant surface steel (variant)
952,AISI E9310 Steel,"Normalized, Machined To 25 mm (1 In.) Rounds, Pseudocarburized, 830C (1525F) Reheat, 150C (300F) Temper",,0,,0,0,0.55,0,3.25,0,0.025,94.455,0,0.025,0.275,0,0.115,0,0.105,0,0,1.2,,1200,1034,15,,0,Carburized – quenched (oil) – wear-resistant surface steel
953,AISI E9310H Steel,"Double Quenched And Tempered At 150C (300F), 1.4 mm Case Depth",,5,,0,0,0.55,0,3.25,0,0.05,94.485,0,0,0.225,0,0.115,0,0.1,0,0,1.225,,1203,958,15,,5,Carburized – quenched (oil) – wear-resistant surface steel (variant)
954,AISI E9310 Steel,"Mock Carburized, 790C (1450F) Reheat, 150C (300F) Temper, 25 mm (1 In.) Round",,8,,0,0,0.55,0,3.25,0,0.025,94.455,0,0.025,0.275,0,0.115,0,0.105,0,0,1.2,,1096,848,15,,8,Carburized – quenched (oil) – wear-resistant surface steel (variant)
955,AISI E9310 Steel,"Mock Carburized, 790C (1450F) Reheat, 150C (300F) Temper, 50 mm (2 In.) Round",,8,,0,0,0.55,0,3.25,0,0.025,94.455,0,0.025,0.275,0,0.115,0,0.105,0,0,1.2,,1000,745,18,,8,Carburized – quenched (oil) – wear-resistant surface steel (variant)
956,AISI 8620 Steel,"Normalized, Machined To 13.7 mm, Pseudocarburized, Reheated To 840C, 150C Temper",,0,,0,0,0.8,0,0.55,0,0.04,97.42,0,0.035,0.25,0,0.2,0,0.205,0,0,0.5,,1095,910,16,,0,Carburized – quenched (oil) – wear-resistant surface steel
957,AISI 9255 Steel,"Oil Quenched From 885C (1625F), 595C (1100F) Temper, 100 mm (4 In.) Round",,6,,0,0,0.825,0,0,0,0.04,96.55,0,0.035,2,0,0,0,0.55,0,0,0,,945,570,21,,6,Quenched (oil) & tempered – high-strength structural steel
958,AISI 8740 Steel,"Oil Quenched 830C (1525F), 595C (1100F) Temper, 13 mm (0.5 In.) Round",,6,,0,0,0.875,0,0.55,0,0.04,97.12,0,0.035,0.225,0,0.25,0,0.405,0,0,0.5,,1060,965,17,,6,Quenched (oil) & tempered – high-strength structural steel
959,AISI E9310 Steel,"Normalized, Machined To 25 mm (1 In.) Rounds, Pseudocarburized, 775C (1430F) Reheat, 150C (300F) Temper",,0,,0,0,0.55,0,3.25,0,0.025,94.455,0,0.025,0.275,0,0.115,0,0.105,0,0,1.2,,1000,814,15,,0,Carburized – quenched (oil) – wear-resistant surface steel
960,AISI 8822H Steel,"Normalized, Machined To 25 mm (1 In.) Rounds, Pseudocarburized, 865C (1590F) Reheat, 150C (300F) Temper",,0,,0,0,0.875,0,0.55,0,0.04,97.205,0,0.035,0.225,0,0.35,0,0.22,0,0,0.5,,1250,900,13,,0,Carburized – quenched (oil) – wear-resistant surface steel
961,AISI 9255 Steel,"Oil Quenched From 885C (1625F), 650C (1200F) Temper, 50 mm (2 In.) Round",,6,,0,0,0.825,0,0,0,0.04,96.55,0,0.035,2,0,0,0,0.55,0,0,0,,951,600,21,,6,Quenched (oil) & tempered – high-strength structural steel
962,AISI 51B60H Steel,Annealed 815C (1500F),,7,,0,0,0.875,0,0,0,0.04,97.42325,0,0.035,0.225,0,0,0,0.6,0,0.00175,0.8,,724,275,17,,7,Annealed – easy-to-machine – round annealed stock
963,AISI E9310 Steel,"Annealed At 845C (1550F), 25 mm (1 In.) Round",,7,,0,0,0.55,0,3.25,0,0.025,94.455,0,0.025,0.275,0,0.115,0,0.105,0,0,1.2,,820,450,17,,7,Annealed – easy-to-machine – round annealed stock
964,AISI E9310 Steel,"Normalized, Machined To 13.7 mm Rounds, Pseudocarburized, 775C (1430F) Reheat, 150C (300F) Temper",,0,,0,0,0.55,0,3.25,0,0.025,94.455,0,0.025,0.275,0,0.115,0,0.105,0,0,1.2,,1069,896,15,,0,Carburized – quenched (oil) – wear-resistant surface steel
965,AISI 8622 Steel,"Heat Treated, Machined To 25 mm (1 In.) Rounds, Pseudocarburized, 150C (300F) Temper",,0,,0,0,0.8,0,0.55,0,0.04,97.425,0,0.035,0.225,0,0.2,0,0.225,0,0,0.5,,1314,928,12,,0,Carburized – quenched (oil) – wear-resistant surface steel
966,AISI 8740 Steel,"Oil Quenched 830C (1525F), 540C (1000F) Temper, 50 mm (2 In.) Round",,6,,0,0,0.875,0,0.55,0,0.04,97.12,0,0.035,0.225,0,0.25,0,0.405,0,0,0.5,,1180,1060,15,,6,Quenched (oil) & tempered – high-strength structural steel
967,AISI 8622 Steel,"Heat Treated, Machined To 25 mm (1 In.) Rounds, Pseudocarburized, 775C (1430F) Reheat, 150C (300F) Temper",,0,,0,0,0.8,0,0.55,0,0.04,97.425,0,0.035,0.225,0,0.2,0,0.225,0,0,0.5,,1176,654,12,,0,Carburized – quenched (oil) – wear-resistant surface steel
968,AISI E9310H Steel,"Mock Carburized, 790C (1450F) Reheat, 150C (300F) Temper, 25 mm (1 In.) Round",,8,,0,0,0.55,0,3.25,0,0.05,94.485,0,0,0.225,0,0.115,0,0.1,0,0,1.225,,1096,848,15,,8,Carburized – quenched (oil) – wear-resistant surface steel (variant)
969,AISI 8822H Steel,"Normalized, Machined To 25 mm (1 In.) Rounds, Pseudocarburized, 775C (1430F) Reheat, 150C (300F) Temper",,0,,0,0,0.875,0,0.55,0,0.04,97.205,0,0.035,0.225,0,0.35,0,0.22,0,0,0.5,,1176,654,12,,0,Carburized – quenched (oil) – wear-resistant surface steel
970,AISI 8640 Steel,"Oil Quenched 845C (1550F), 650C (1200F) Temper, 25 mm (1 In.) Round",,6,,0,0,0.875,0,0.55,0,0.04,97.17,0,0.035,0.225,0,0.2,0,0.405,0,0,0.5,,972,827,16,,6,Quenched (oil) & tempered – high-strength structural steel
971,AISI E9310 Steel,"Normalized, Machined To 25 mm (1 In.) Rounds, Pseudocarburized, 800C (1470F) Reheat, 150C (300F) Temper",,0,,0,0,0.55,0,3.25,0,0.025,94.455,0,0.025,0.275,0,0.115,0,0.105,0,0,1.2,,1076,917,15,,0,Carburized – quenched (oil) – wear-resistant surface steel
972,AISI E9310H Steel,"Normalized, Machined To 25 mm (1 In.) Rounds, Pseudocarburized, 775C (1430F) Reheat, 150C (300F) Temper",,0,,0,0,0.55,0,3.25,0,0.05,94.485,0,0,0.225,0,0.115,0,0.1,0,0,1.225,,1000,814,15,,0,Carburized – quenched (oil) – wear-resistant surface steel
973,AISI E9310H Steel,"Normalized At 890C (1635F), 25 mm (1 In.) Round",,4,,0,0,0.55,0,3.25,0,0.05,94.485,0,0,0.225,0,0.115,0,0.1,0,0,1.225,,910,570,18,,4,Normalized (air cooled) – general-purpose steel
974,AISI E9310H Steel,"Single Quenched And Tempered At 150C (300F), 1.2 mm Case Depth",,5,,0,0,0.55,0,3.25,0,0.05,94.485,0,0,0.225,0,0.115,0,0.1,0,0,1.225,,1193,931,15,,5,Carburized – quenched (oil) – wear-resistant surface steel (variant)
975,AISI 86B50 Steel,"Annealed, 25 mm (1 In.) Round",,3,,0,0,0.875,0,0.55,0,0.045,97.03825,0,0.035,0.25,0,0.2,0,0.505,0,0.00175,0.5,,1255,1076,22,,3,Normalized – easy-to-machine stock (cold drawn)
976,AISI E9310 Steel,"Normalized, Machined To 13.7 mm Rounds, Pseudocarburized, 800C (1470F) Reheat, 150C (300F) Temper",,0,,0,0,0.55,0,3.25,0,0.025,94.455,0,0.025,0.275,0,0.115,0,0.105,0,0,1.2,,1131,965,16,,0,Carburized – quenched (oil) – wear-resistant surface steel
977,AISI 9255 Steel,"Oil Quenched From 885C (1625F), 595C (1100F) Temper, 50 mm (2 In.) Round",,6,,0,0,0.825,0,0,0,0.04,96.55,0,0.035,2,0,0,0,0.55,0,0,0,,1005,635,20,,6,Quenched (oil) & tempered – high-strength structural steel
978,AISI E9310 Steel,"Mock Carburized, 790C (1450F) Reheat, 230C (450F) Temper, 25 mm (1 In.) Round",,8,,0,0,0.55,0,3.25,0,0.025,94.455,0,0.025,0.275,0,0.115,0,0.105,0,0,1.2,,1089,848,16,,8,Carburized – quenched (oil) – wear-resistant surface steel (variant)
979,AISI 86B50 Steel,"Normalized, 100 mm (4 In.) Round",,9,,0,0,0.875,0,0.55,0,0.045,97.03825,0,0.035,0.25,0,0.2,0,0.505,0,0.00175,0.5,,958,640,15,,9,Normalized – general-purpose steel (round normalized stock)
980,AISI E9310 Steel,"Normalized, Machined To 25 mm (1 In.) Rounds, Pseudocarburized, 150C (300F) Temper",,0,,0,0,0.55,0,3.25,0,0.025,94.455,0,0.025,0.275,0,0.115,0,0.105,0,0,1.2,,1200,1034,15,,0,Carburized – quenched (oil) – wear-resistant surface steel
981,AISI E9310 Steel,"Single Quenched And Tempered At 230C (450F), 1.2 mm Case Depth",,5,,0,0,0.55,0,3.25,0,0.025,94.455,0,0.025,0.275,0,0.115,0,0.105,0,0,1.2,,1158,948,15,,5,Carburized – quenched (oil) – wear-resistant surface steel (variant)
982,AISI E9310H Steel,"Direct Quenched From Pot, Tempered At 150C (300F), 0.99 mm Case Depth",,5,,0,0,0.55,0,3.25,0,0.05,94.485,0,0,0.225,0,0.115,0,0.1,0,0,1.225,,1238,993,15,,5,Carburized – quenched (oil) – wear-resistant surface steel (variant)
983,AISI 51B60 Steel,"Oil Quenched From 830C (1525F), 595C (1100F) Temper, 25 mm (1 In.) Round",,6,,0,0,0.875,0,0,0,0.04,97.42325,0,0.035,0.225,0,0,0,0.6,0,0.00175,0.8,,1000,869,18,,6,Quenched (oil) & tempered – high-strength structural steel
984,AISI E9310H Steel,"Normalized, Machined To 13.7 mm Rounds, Pseudocarburized, 150C (300F) Temper",,0,,0,0,0.55,0,3.25,0,0.05,94.485,0,0,0.225,0,0.115,0,0.1,0,0,1.225,,1289,1117,15,,0,Carburized – quenched (oil) – wear-resistant surface steel
985,AISI E9310 Steel,"Normalized, Machined To 13.7 mm Rounds, Pseudocarburized, 150C (300F) Temper",,0,,0,0,0.55,0,3.25,0,0.025,94.455,0,0.025,0.275,0,0.115,0,0.105,0,0,1.2,,1289,1117,15,,0,Carburized – quenched (oil) – wear-resistant surface steel
986,AISI E9310H Steel,"Normalized At 890C (1635F), 13 mm (0.5 In.) Round",,4,,0,0,0.55,0,3.25,0,0.05,94.485,0,0,0.225,0,0.115,0,0.1,0,0,1.225,,917,605,20,,4,Normalized (air cooled) – general-purpose steel
987,AISI E9310H Steel,"Mock Carburized, 790C (1450F) Reheat, 230C (450F) Temper, 100 mm (4 In.) Round",,8,,0,0,0.55,0,3.25,0,0.05,94.485,0,0,0.225,0,0.115,0,0.1,0,0,1.225,,910,660,20,,8,Carburized – quenched (oil) – wear-resistant surface steel (variant)
988,AISI E9310H Steel,"Mock Carburized, 790C (1450F) Reheat, 230C (450F) Temper, 13 mm (0.5 In.) Round",,8,,0,0,0.55,0,3.25,0,0.05,94.485,0,0,0.225,0,0.115,0,0.1,0,0,1.225,,1227,979,15,,8,Carburized – quenched (oil) – wear-resistant surface steel (variant)
989,AISI 9255 Steel,"Normalized At 900C (1650F), 25 mm (1 In.) Round",,4,,0,0,0.825,0,0,0,0.04,96.55,0,0.035,2,0,0,0,0.55,0,0,0,,931,580,19,,4,Normalized (air cooled) – general-purpose steel
990,AISI E9310H Steel,"Normalized, Machined To 13.7 mm Rounds, Pseudocarburized, 775C (1430F) Reheat, 150C (300F) Temper",,0,,0,0,0.55,0,3.25,0,0.05,94.485,0,0,0.225,0,0.115,0,0.1,0,0,1.225,,1069,896,15,,0,Carburized – quenched (oil) – wear-resistant surface steel
991,AISI E9310 Steel,"Normalized At 890C (1635F), 100 mm (4 In.) Round",,4,,0,0,0.55,0,3.25,0,0.025,94.455,0,0.025,0.275,0,0.115,0,0.105,0,0,1.2,,862,565,19,,4,Normalized (air cooled) – general-purpose steel
992,AISI 6150H Steel,"Oil Quenched 845C (1550F), 595C (1100F) Temper, 13 mm (0.5 In.) Round",,6,,0,0,0.8,0,0,0,0.04,97.27,0,0.035,0.225,0.15,0,0,0.505,0,0,0.975,,1105,1090,16,,6,Quenched (oil) & tempered – high-strength structural steel
993,AISI E9310H Steel,"Normalized At 890C (1635F), 100 mm (4 In.) Round",,4,,0,0,0.55,0,3.25,0,0.05,94.485,0,0,0.225,0,0.115,0,0.1,0,0,1.225,,862,565,19,,4,Normalized (air cooled) – general-purpose steel
994,AISI E9310H Steel,"Annealed At 845C (1550F), 25 mm (1 In.) Round",,7,,0,0,0.55,0,3.25,0,0.05,94.485,0,0,0.225,0,0.115,0,0.1,0,0,1.225,,820,450,17,,7,Annealed – easy-to-machine – round annealed stock
995,AISI 8822H Steel,"Normalized, Machined To 13.7 mm Rounds, Pseudocarburized, 775C (1430F) Reheat, 150C (300F) Temper",,0,,0,0,0.875,0,0.55,0,0.04,97.205,0,0.035,0.225,0,0.35,0,0.22,0,0,0.5,,1198,693,11,,0,Carburized – quenched (oil) – wear-resistant surface steel
996,AISI 8740 Steel,"Normalized 870C (1600F), 25 mm (1 In.) Round",,4,,0,0,0.875,0,0.55,0,0.04,97.12,0,0.035,0.225,0,0.25,0,0.405,0,0,0.5,,931,605,16,,4,Normalized (air cooled) – general-purpose steel
997,AISI 9840 Steel,"595C (1100F) Temper, 25 mm (1 In.) Round",,0,,0,0,0.8,0,1,0,0.04,96.445,0,0.035,0.225,0,0.25,0,0.405,0,0,0.8,,1105,965,16,,0,Carburized – quenched (oil) – wear-resistant surface steel
998,AISI 8650H Steel,"Normalized, 13 mm (0.5 In.) Round",,9,,0,0,0.875,0,0.55,0,0.045,97.04,0,0.035,0.25,0,0.2,0,0.505,0,0,0.5,,1255,903,10,,9,Normalized – general-purpose steel (round normalized stock)
999,AISI E9310H Steel,"Normalized, Machined To 13.7 mm Rounds, Pseudocarburized, 830C (1525F) Reheat, 150C (300F) Temper",,0,,0,0,0.55,0,3.25,0,0.05,94.485,0,0,0.225,0,0.115,0,0.1,0,0,1.225,,1200,1055,16,,0,Carburized – quenched (oil) – wear-resistant surface steel
1000,AISI E9310H Steel,"Single Quenched And Tempered At 230C (450F), 1.2 mm Case Depth",,5,,0,0,0.55,0,3.25,0,0.05,94.485,0,0,0.225,0,0.115,0,0.1,0,0,1.225,,1158,948,15,,5,Carburized – quenched (oil) – wear-resistant surface steel (variant)
1001,AISI E9310 Steel,"Normalized At 890C (1635F), 50 mm (2 In.) Round",,4,,0,0,0.55,0,3.25,0,0.025,94.455,0,0.025,0.275,0,0.115,0,0.105,0,0,1.2,,903,565,19,,4,Normalized (air cooled) – general-purpose steel
1002,AISI 8630 Steel,"Water Quenched 845C (1550F), 595C (1100F) Temper, 50 mm (2 In.) Round",,10,,0,0,0.8,0,0.55,0,0.04,97.345,0,0.035,0.225,0,0.2,0,0.305,0,0,0.5,,765,615,22,,10,Quenched (water) & tempered – high-strength structural steel
1003,AISI 9255 Steel,"Oil Quenched From 885C (1625F), 650C (1200F) Temper, 100 mm (4 In.) Round",,6,,0,0,0.825,0,0,0,0.04,96.55,0,0.035,2,0,0,0,0.55,0,0,0,,910,565,21,,6,Quenched (oil) & tempered – high-strength structural steel
1004,AISI E9310 Steel,"Single Quenched And Tempered At 150C (300F), 1.2 mm Case Depth",,5,,0,0,0.55,0,3.25,0,0.025,94.455,0,0.025,0.275,0,0.115,0,0.105,0,0,1.2,,1193,931,15,,5,Carburized – quenched (oil) – wear-resistant surface steel (variant)
1005,AISI E9310H Steel,"Normalized At 890C (1635F), 50 mm (2 In.) Round",,4,,0,0,0.55,0,3.25,0,0.05,94.485,0,0,0.225,0,0.115,0,0.1,0,0,1.225,,903,565,19,,4,Normalized (air cooled) – general-purpose steel
1006,AISI 8650 Steel,"Oil Quenched 800C (1470F), 595C (1100F) Temper, 50 mm (2 In.) Round",,6,,0,0,0.875,0,0.55,0,0.045,97.065,0,0.035,0.225,0,0.2,0,0.505,0,0,0.5,,1000,903,20,,6,Quenched (oil) & tempered – high-strength structural steel
1007,AISI 9255 Steel,"Oil Quenched From 885C (1625F), 540C (1000F) Temper, 13 mm (0.5 In.) Round",,6,,0,0,0.825,0,0,0,0.04,96.55,0,0.035,2,0,0,0,0.55,0,0,0,,1170,1007,14,,6,Quenched (oil) & tempered – high-strength structural steel
1008,AISI E9310 Steel,Annealed At 845C (1550F),,7,,0,0,0.55,0,3.25,0,0.025,94.455,0,0.025,0.275,0,0.115,0,0.105,0,0,1.2,,820,440,17,,7,Annealed – easy-to-machine – round annealed stock
1009,AISI 9255 Steel,"Annealed At 845C (1550F), 25 mm (1 In.) Round",,7,,0,0,0.825,0,0,0,0.04,96.55,0,0.035,2,0,0,0,0.55,0,0,0,,779,485,21,,7,Annealed – easy-to-machine – round annealed stock
1010,AISI E9310 Steel,"Mock Carburized, 790C (1450F) Reheat, 150C (300F) Temper, 100 mm (4 In.) Round",,8,,0,0,0.55,0,3.25,0,0.025,94.455,0,0.025,0.275,0,0.115,0,0.105,0,0,1.2,,938,655,19,,8,Carburized – quenched (oil) – wear-resistant surface steel (variant)
1011,AISI 9840 Steel,"540C (1000F) Temper, 25 mm (1 In.) Round",,0,,0,0,0.8,0,1,0,0.04,96.445,0,0.035,0.225,0,0.25,0,0.405,0,0,0.8,,1240,1105,15,,0,Carburized – quenched (oil) – wear-resistant surface steel
1012,AISI 8630 Steel,"Water Quenched 845C (1550F), 540C (1000F) Temper, 100 mm (4 In.) Round",,10,,0,0,0.8,0,0.55,0,0.04,97.345,0,0.035,0.225,0,0.2,0,0.305,0,0,0.5,,738,565,23,,10,Quenched (water) & tempered – high-strength structural steel
1013,AISI E9310 Steel,"Mock Carburized, 790C (1450F) Reheat, 150C (300F) Temper, 13 mm (0.5 In.) Round",,8,,0,0,0.55,0,3.25,0,0.025,94.455,0,0.025,0.275,0,0.115,0,0.105,0,0,1.2,,1234,986,15,,8,Carburized – quenched (oil) – wear-resistant surface steel (variant)
1014,AISI 8822 Steel,"Normalized, Machined To 25 mm (1 In.) Rounds, Pseudocarburized, 820C (1510F) Reheat, 150C (300F) Temper",,0,,0,0,0.875,0,0.55,0,0.04,97.2,0,0.035,0.225,0,0.35,0,0.225,0,0,0.5,,1204,805,14,,0,Carburized – quenched (oil) – wear-resistant surface steel
1015,AISI 1340 Steel,"Oil Quenched From 830C (1525F), 540C (1000F) Temper, 50 mm (2 In.) Round",,6,,0,0,1.75,0,0,0,0.04,97.52,0,0.035,0.25,0,0,0,0.405,0,0,0,,827,579,21,,6,Quenched (oil) & tempered – high-strength structural steel
1016,AISI E9310 Steel,"Normalized At 890C (1635F), 25 mm (1 In.) Round",,4,,0,0,0.55,0,3.25,0,0.025,94.455,0,0.025,0.275,0,0.115,0,0.105,0,0,1.2,,910,570,18,,4,Normalized (air cooled) – general-purpose steel
1017,AISI 1340 Steel,"Oil Quenched From 830C (1525F), 540C (1000F) Temper, 13 mm (0.5 In.) Round",,6,,0,0,1.75,0,0,0,0.04,97.52,0,0.035,0.25,0,0,0,0.405,0,0,0,,979,910,18,,6,Quenched (oil) & tempered – high-strength structural steel
1018,AISI 9255 Steel,Normalized At 900C (1650F),,4,,0,0,0.825,0,0,0,0.04,96.55,0,0.035,2,0,0,0,0.55,0,0,0,,930,580,19,,4,Normalized (air cooled) – general-purpose steel
1019,AISI 1340H Steel,"Oil Quenched From 830C (1525F), 540C (1000F) Temper, 25 mm (1 In.) Round",,6,,0,0,1.75,0,0,0,0.04,97.52,0,0.035,0.25,0,0,0,0.405,0,0,0,,951,834,19,,6,Quenched (oil) & tempered – high-strength structural steel
