Repository: AnokhiPatni/steel-material-recommender

File: steel_dataset.csv.csv (part 7 of 18)
Entry,Name,Processing condition,,Cluster Number (0 to 11),,Al,Cu,Mn,N,Ni,Ti,S,Fe,Zr,P,Si,V,Mo,Co,C,Nb,B,Cr,,(Ultimate) Tensile strength (MPa),Yield strength (MPa),Ductility (%),,Cluster Number,Cluster label
1020,AISI E9310H Steel,"Mock Carburized, 790C (1450F) Reheat, 150C (300F) Temper, 13 mm (0.5 In.) Round",,8,,0,0,0.55,0,3.25,0,0.05,94.485,0,0,0.225,0,0.115,0,0.1,0,0,1.225,,1234,986,15,,8,Carburized – quenched (oil) – wear-resistant surface steel (variant)
1021,AISI 1340 Steel,"Annealed At 800C, Furnace Cooled 11C/Hour To 600C, Air Cooled, 25 mm (1 In.) Round",,7,,0,0,1.75,0,0,0,0.04,97.52,0,0.035,0.25,0,0,0,0.405,0,0,0,,703,434,25,,7,Annealed – easy-to-machine – round annealed stock
1022,AISI 8650 Steel,"Oil Quenched 800C (1470F), 650C (1200F) Temper, 25 mm (1 In.) Round",,6,,0,0,0.875,0,0.55,0,0.045,97.065,0,0.035,0.225,0,0.2,0,0.505,0,0,0.5,,972,910,19,,6,Quenched (oil) & tempered – high-strength structural steel
1023,AISI 8617H Steel,"Heat Treated, Machined, Pseudocarburized, 150C (300F) Temper",,0,,0,0,0.8,0,0.55,0,0.04,97.48,0,0.035,0.225,0,0.2,0,0.17,0,0,0.5,,883,650,19,,0,Carburized – quenched (oil) – wear-resistant surface steel
1024,AISI 1340 Steel,"Oil Quenched From 830C (1525F), 650C (1200F) Temper, 13 mm (0.5 In.) Round",,6,,0,0,1.75,0,0,0,0.04,97.52,0,0.035,0.25,0,0,0,0.405,0,0,0,,814,745,22,,6,Quenched (oil) & tempered – high-strength structural steel
1025,AISI Grade 18Ni (200) Maraging Steel,"Aged, 32 mm Round Bar, Tested In Longitudinal Direction",,2,,0.1,0,0.1,0,18.5,0.2,0.01,69.19,0.01,0.01,0.1,0,3.25,8.5,0.03,0,0,0,,1844,1780,11,,2,Quenched (oil) – general-purpose steel (tested)
1026,AISI 8740H Steel,Normalized 870C (1600F),,4,,0,0,0.875,0,0.55,0,0.04,97.12,0,0.035,0.225,0,0.25,0,0.405,0,0,0.5,,930,550,16,,4,Normalized (air cooled) – general-purpose steel
1027,AISI 9255 Steel,"Oil Quenched From 885C (1625F), 540C (1000F) Temper, 100 mm (4 In.) Round",,6,,0,0,0.825,0,0,0,0.04,96.55,0,0.035,2,0,0,0,0.55,0,0,0,,1025,650,19,,6,Quenched (oil) & tempered – high-strength structural steel
1028,AISI 1340H Steel,"Oil Quenched From 830C (1525F), 595C (1100F) Temper, 25 mm (1 In.) Round",,6,,0,0,1.75,0,0,0,0.04,97.52,0,0.035,0.25,0,0,0,0.405,0,0,0,,814,676,21,,6,Quenched (oil) & tempered – high-strength structural steel
1029,AISI 86B30H Steel,"Water Quenched 845C (1550F), 595C (1100F) Temper, 25 mm (1 In.) Round",,10,,0,0,0.8,0,0.55,0,0.04,97.34825,0,0.035,0.225,0,0.2,0,0.3,0,0.00175,0.5,,814,695,18,,10,Quenched (water) & tempered – high-strength structural steel
1030,AISI 1340 Steel,"Oil Quenched From 830C (1525F), 595C (1100F) Temper, 13 mm (0.5 In.) Round",,6,,0,0,1.75,0,0,0,0.04,97.52,0,0.035,0.25,0,0,0,0.405,0,0,0,,876,814,21,,6,Quenched (oil) & tempered – high-strength structural steel
1031,AISI 1340H Steel,"Normalized At 870C (1600F), Air Cooled, 50 mm (2 In.) Round",,4,,0,0,1.75,0,0,0,0.04,97.52,0,0.035,0.25,0,0,0,0.405,0,0,0,,827,524,23,,4,Normalized (air cooled) – general-purpose steel
1032,AISI 1340 Steel,"Normalized At 870C (1600F), Air Cooled, 100 mm (4 In.) Round",,4,,0,0,1.75,0,0,0,0.04,97.52,0,0.035,0.25,0,0,0,0.405,0,0,0,,827,496,21,,4,Normalized (air cooled) – general-purpose steel
1033,AISI 8650H Steel,"Normalized, 50 mm (2 In.) Round",,9,,0,0,0.875,0,0.55,0,0.045,97.04,0,0.035,0.25,0,0.2,0,0.505,0,0,0.5,,993,660,15,,9,Normalized – general-purpose steel (round normalized stock)
1034,AISI Grade 18Ni (200) Maraging Steel,"Aged, 6 mm Square Bar, Tested In Transverse Direction",,2,,0.1,0,0.1,0,18.5,0.2,0.01,69.19,0.01,0.01,0.1,0,3.25,8.5,0.03,0,0,0,,1874,1830,8,,2,Quenched (oil) – general-purpose steel (tested)
1035,AISI 9255 Steel,Annealed At 845C (1550F),,7,,0,0,0.825,0,0,0,0.04,96.55,0,0.035,2,0,0,0,0.55,0,0,0,,770,490,21,,7,Annealed – easy-to-machine – round annealed stock
1036,AISI E9310 Steel,Normalized At 890C (1635F),,4,,0,0,0.55,0,3.25,0,0.025,94.455,0,0.025,0.275,0,0.115,0,0.105,0,0,1.2,,910,570,18,,4,Normalized (air cooled) – general-purpose steel
1037,AISI 1340H Steel,"Oil Quenched From 830C (1525F), 540C (1000F) Temper, 100 mm (4 In.) Round",,6,,0,0,1.75,0,0,0,0.04,97.52,0,0.035,0.25,0,0,0,0.405,0,0,0,,800,572,21,,6,Quenched (oil) & tempered – high-strength structural steel
1038,AISI Grade 18Ni (250) Maraging Steel,"Aged, 75 mm Round Bar, Tested Longitudinal",,2,,0.1,0,0.1,0,18.5,0.4,0.01,68.44,0.01,0.01,0.1,0,4.8,7.5,0.03,0,0,0,,1750,1712,11,,2,Quenched (oil) – general-purpose steel (tested)
1039,AISI 1340 Steel,"Oil Quenched From 830C (1525F), 650C (1200F) Temper, 25 mm (1 In.) Round",,6,,0,0,1.75,0,0,0,0.04,97.52,0,0.035,0.25,0,0,0,0.405,0,0,0,,772,662,23,,6,Quenched (oil) & tempered – high-strength structural steel
1040,AISI E9310 Steel,"Mock Carburized, 790C (1450F) Reheat, 230C (450F) Temper, 13 mm (0.5 In.) Round",,8,,0,0,0.55,0,3.25,0,0.025,94.455,0,0.025,0.275,0,0.115,0,0.105,0,0,1.2,,1227,979,15,,8,Carburized – quenched (oil) – wear-resistant surface steel (variant)
1041,AISI E9310H Steel,Normalized At 890C (1635F),,4,,0,0,0.55,0,3.25,0,0.05,94.485,0,0,0.225,0,0.115,0,0.1,0,0,1.225,,910,570,18,,4,Normalized (air cooled) – general-purpose steel
1042,AISI 1340 Steel,"Oil Quenched From 830C (1525F), 540C (1000F) Temper, 100 mm (4 In.) Round",,6,,0,0,1.75,0,0,0,0.04,97.52,0,0.035,0.25,0,0,0,0.405,0,0,0,,800,572,21,,6,Quenched (oil) & tempered – high-strength structural steel
1043,AISI 8620H Steel,"Mock Carburized, Reheated And Oil Quenched, 150C (300F) Temper, 25 mm (1 In.) Round",,8,,0,0,0.775,0,0.55,0,0.04,97.445,0,0.035,0.25,0,0.2,0,0.205,0,0,0.5,,876,580,20,,8,Carburized – quenched (oil) – wear-resistant surface steel (variant)
1044,AISI 1340H Steel,"Oil Quenched From 830C (1525F), 595C (1100F) Temper, 13 mm (0.5 In.) Round",,6,,0,0,1.75,0,0,0,0.04,97.52,0,0.035,0.25,0,0,0,0.405,0,0,0,,876,814,21,,6,Quenched (oil) & tempered – high-strength structural steel
1045,AISI 86B30H Steel,"Water Quenched 845C (1550F), 540C (1000F) Temper, 50 mm (2 In.) Round",,10,,0,0,0.8,0,0.55,0,0.04,97.34825,0,0.035,0.225,0,0.2,0,0.3,0,0.00175,0.5,,827,689,21,,10,Quenched (water) & tempered – high-strength structural steel
1046,AISI Grade 18Ni (350) Maraging Steel,"Aged, At Rt, Tested Longitudinal, Round Bar 75 mm",,2,,0.1,0,0.1,0,18.5,1.4,0.01,62.94,0.01,0.01,0.1,0,4.8,12,0.03,0,0,0,,2359,2320,6,,2,Quenched (oil) – general-purpose steel (tested)
1047,AISI Grade 18Ni (250) Maraging Steel,"3.18 mm Thick Sheet, Solution Annealed At 815C (1500F) For 30 Minutes, Air Cooled, Aged At 480C (900F) For 1 Hour",,0,,0.1,0,0.1,0,18.5,0.4,0.01,68.44,0.01,0.01,0.1,0,4.8,7.5,0.03,0,0,0,,1824,1769,4,,0,Carburized – quenched (oil) – wear-resistant surface steel
1048,AISI Grade 18Ni (250) Maraging Steel,Nominal Annealed Properties,,7,,0.1,0,0.1,0,18.5,0.4,0.01,68.44,0.01,0.01,0.1,0,4.8,7.5,0.03,0,0,0,,965,655,17,,7,Annealed – easy-to-machine – round annealed stock
1049,AISI E9310H Steel,Annealed At 845C (1550F),,7,,0,0,0.55,0,3.25,0,0.05,94.485,0,0,0.225,0,0.115,0,0.1,0,0,1.225,,820,440,17,,7,Annealed – easy-to-machine – round annealed stock
1050,AISI E9310H Steel,"Double Quenched And Tempered At 230C (450F), 1.4 mm Case Depth",,5,,0,0,0.55,0,3.25,0,0.05,94.485,0,0,0.225,0,0.115,0,0.1,0,0,1.225,,1169,951,14,,5,Carburized – quenched (oil) – wear-resistant surface steel (variant)
1051,AISI 1340H Steel,"Oil Quenched From 830C (1525F), 650C (1200F) Temper, 13 mm (0.5 In.) Round",,6,,0,0,1.75,0,0,0,0.04,97.52,0,0.035,0.25,0,0,0,0.405,0,0,0,,814,745,22,,6,Quenched (oil) & tempered – high-strength structural steel
1052,AISI 1340H Steel,"Annealed At 800C, Furnace Cooled 11C/Hour To 600C, Air Cooled, 25 mm (1 In.) Round",,7,,0,0,1.75,0,0,0,0.04,97.52,0,0.035,0.25,0,0,0,0.405,0,0,0,,703,434,25,,7,Annealed – easy-to-machine – round annealed stock
1053,AISI 1340H Steel,"Normalized At 870C (1600F), Air Cooled, 13 mm (0.5 In.) Round",,4,,0,0,1.75,0,0,0,0.04,97.52,0,0.035,0.25,0,0,0,0.405,0,0,0,,910,565,20,,4,Normalized (air cooled) – general-purpose steel
1054,AISI 8822H Steel,"Normalized, Machined To 13.7 mm Rounds, Pseudocarburized, 865C (1590F) Reheat, 150C (300F) Temper",,0,,0,0,0.875,0,0.55,0,0.04,97.205,0,0.035,0.225,0,0.35,0,0.22,0,0,0.5,,1510,1093,13,,0,Carburized – quenched (oil) – wear-resistant surface steel
1055,AISI Grade 18Ni (350) Maraging Steel,"Aged, At Rt, Tested Longitudinal, Round Bar 32 mm",,2,,0.1,0,0.1,0,18.5,1.4,0.01,62.94,0.01,0.01,0.1,0,4.8,12,0.03,0,0,0,,2391,2348,7,,2,Quenched (oil) – general-purpose steel (tested)
1056,AISI 1340 Steel,"Oil Quenched From 830C (1525F), 650C (1200F) Temper, 100 mm (4 In.) Round",,6,,0,0,1.75,0,0,0,0.04,97.52,0,0.035,0.25,0,0,0,0.405,0,0,0,,703,496,26,,6,Quenched (oil) & tempered – high-strength structural steel
1057,AISI Grade 18Ni (200) Maraging Steel,"Aged, 150 mm (2 In.) Round Bar, Tested In Longitudinal Direction",,2,,0.1,0,0.1,0,18.5,0.2,0.01,69.19,0.01,0.01,0.1,0,3.25,8.5,0.03,0,0,0,,1731,1690,10,,2,Quenched (oil) – general-purpose steel (tested)
1058,AISI E9310 Steel,"Normalized At 890C (1635F), 13 mm (0.5 In.) Round",,4,,0,0,0.55,0,3.25,0,0.025,94.455,0,0.025,0.275,0,0.115,0,0.105,0,0,1.2,,917,605,20,,4,Normalized (air cooled) – general-purpose steel
1059,AISI 1340 Steel,"Oil Quenched From 830C (1525F), 540C (1000F) Temper, 25 mm (1 In.) Round",,6,,0,0,1.75,0,0,0,0.04,97.52,0,0.035,0.25,0,0,0,0.405,0,0,0,,951,834,19,,6,Quenched (oil) & tempered – high-strength structural steel
1060,AISI 1340 Steel,"Normalized At 870C (1600F), Air Cooled, 25 mm (1 In.) Round",,4,,0,0,1.75,0,0,0,0.04,97.52,0,0.035,0.25,0,0,0,0.405,0,0,0,,834,558,22,,4,Normalized (air cooled) – general-purpose steel
1061,AISI 1340H Steel,"Oil Quenched From 830C (1525F), 540C (1000F) Temper, 13 mm (0.5 In.) Round",,6,,0,0,1.75,0,0,0,0.04,97.52,0,0.035,0.25,0,0,0,0.405,0,0,0,,979,910,18,,6,Quenched (oil) & tempered – high-strength structural steel
1062,AISI 1340H Steel,"Oil Quenched From 830C (1525F), 650C (1200F) Temper, 25 mm (1 In.) Round",,6,,0,0,1.75,0,0,0,0.04,97.52,0,0.035,0.25,0,0,0,0.405,0,0,0,,772,662,23,,6,Quenched (oil) & tempered – high-strength structural steel
1063,AISI 9255 Steel,"Oil Quenched From 885C (1625F), 650C (1200F) Temper, 25 mm (1 In.) Round",,6,,0,0,0.825,0,0,0,0.04,96.55,0,0.035,2,0,0,0,0.55,0,0,0,,951,731,21,,6,Quenched (oil) & tempered – high-strength structural steel
1064,AISI E9310 Steel,"Normalized, Machined To 13.7 mm Rounds, Pseudocarburized, 830C (1525F) Reheat, 150C (300F) Temper",,0,,0,0,0.55,0,3.25,0,0.025,94.455,0,0.025,0.275,0,0.115,0,0.105,0,0,1.2,,1200,1055,16,,0,Carburized – quenched (oil) – wear-resistant surface steel
1065,AISI Grade 18Ni (200) Maraging Steel,Annealed,,7,,0.1,0,0.1,0,18.5,0.2,0.01,69.19,0.01,0.01,0.1,0,3.25,8.5,0.03,0,0,0,,965,660,17,,7,Annealed – easy-to-machine – round annealed stock
1066,AISI E9310H Steel,"Normalized, Machined To 25 mm (1 In.) Rounds, Pseudocarburized, 150C (300F) Temper",,0,,0,0,0.55,0,3.25,0,0.05,94.485,0,0,0.225,0,0.115,0,0.1,0,0,1.225,,1200,1034,15,,0,Carburized – quenched (oil) – wear-resistant surface steel
1067,AISI 1340 Steel,"Oil Quenched From 830C (1525F), 650C (1200F) Temper, 50 mm (2 In.) Round",,6,,0,0,1.75,0,0,0,0.04,97.52,0,0.035,0.25,0,0,0,0.405,0,0,0,,731,552,25,,6,Quenched (oil) & tempered – high-strength structural steel
1068,AISI 1340 Steel,"Normalized At 870C (1600F), Air Cooled, 13 mm (0.5 In.) Round",,4,,0,0,1.75,0,0,0,0.04,97.52,0,0.035,0.25,0,0,0,0.405,0,0,0,,910,565,20,,4,Normalized (air cooled) – general-purpose steel
1069,AISI 1340H Steel,"Normalized At 870C (1600F), Air Cooled, 100 mm (4 In.) Round",,4,,0,0,1.75,0,0,0,0.04,97.52,0,0.035,0.25,0,0,0,0.405,0,0,0,,827,496,21,,4,Normalized (air cooled) – general-purpose steel
1070,AISI 1340H Steel,"Oil Quenched From 830C (1525F), 650C (1200F) Temper, 50 mm (2 In.) Round",,6,,0,0,1.75,0,0,0,0.04,97.52,0,0.035,0.25,0,0,0,0.405,0,0,0,,731,552,25,,6,Quenched (oil) & tempered – high-strength structural steel
1071,AISI 9840 Steel,"650C (1200F) Temper, 25 mm (1 In.) Round",,0,,0,0,0.8,0,1,0,0.04,96.445,0,0.035,0.225,0,0.25,0,0.405,0,0,0.8,,965,825,19,,0,Carburized – quenched (oil) – wear-resistant surface steel
1072,AISI Grade 18Ni (200) Maraging Steel,"Aged, 150 mm Square Bar, Tested In Transverse Direction",,2,,0.1,0,0.1,0,18.5,0.2,0.01,69.19,0.01,0.01,0.1,0,3.25,8.5,0.03,0,0,0,,1723,1690,8,,2,Quenched (oil) – general-purpose steel (tested)
1073,AISI E9310H Steel,"Mock Carburized, 790C (1450F) Reheat, 230C (450F) Temper, 50 mm (2 In.) Round",,8,,0,0,0.55,0,3.25,0,0.05,94.485,0,0,0.225,0,0.115,0,0.1,0,0,1.225,,993,731,17,,8,Carburized – quenched (oil) – wear-resistant surface steel (variant)
1074,AISI 8740H Steel,"Oil Quenched 830C (1525F), 650C (1200F) Temper, 13 mm (0.5 In.) Round",,6,,0,0,0.875,0,0.55,0,0.04,97.12,0,0.035,0.225,0,0.25,0,0.405,0,0,0.5,,965,876,19,,6,Quenched (oil) & tempered – high-strength structural steel
1075,AISI Grade 18Ni (200) Maraging Steel,"Aged, 75 mm Round Bar, Tested In Longitudinal Direction",,2,,0.1,0,0.1,0,18.5,0.2,0.01,69.19,0.01,0.01,0.1,0,3.25,8.5,0.03,0,0,0,,1750,1710,11,,2,Quenched (oil) – general-purpose steel (tested)
1076,AISI 8740H Steel,Annealed 815C (1500F),,7,,0,0,0.875,0,0.55,0,0.04,97.12,0,0.035,0.225,0,0.25,0,0.405,0,0,0.5,,695,415,22,,7,Annealed – easy-to-machine – round annealed stock
1077,AISI 9255 Steel,"Oil Quenched From 885C (1625F), 595C (1100F) Temper, 25 mm (1 In.) Round",,6,,0,0,0.825,0,0,0,0.04,96.55,0,0.035,2,0,0,0,0.55,0,0,0,,1035,814,19,,6,Quenched (oil) & tempered – high-strength structural steel
1078,AISI E9310H Steel,"Normalized, Machined To 25 mm (1 In.) Rounds, Pseudocarburized, 800C (1470F) Reheat, 150C (300F) Temper",,0,,0,0,0.55,0,3.25,0,0.05,94.485,0,0,0.225,0,0.115,0,0.1,0,0,1.225,,1076,917,15,,0,Carburized – quenched (oil) – wear-resistant surface steel
1079,AISI E9310 Steel,"Mock Carburized, 790C (1450F) Reheat, 230C (450F) Temper, 100 mm (4 In.) Round",,8,,0,0,0.55,0,3.25,0,0.025,94.455,0,0.025,0.275,0,0.115,0,0.105,0,0,1.2,,910,660,20,,8,Carburized – quenched (oil) – wear-resistant surface steel (variant)
1080,AISI Grade 18Ni (350) Maraging Steel,"Aged, At Rt, Tested Longitudinal, Round Bar 16 mm",,2,,0.1,0,0.1,0,18.5,1.4,0.01,62.94,0.01,0.01,0.1,0,4.8,12,0.03,0,0,0,,2415,2363,7,,2,Quenched (oil) – general-purpose steel (tested)
1081,AISI E9310H Steel,"Mock Carburized, 790C (1450F) Reheat, 230C (450F) Temper, 25 mm (1 In.) Round",,8,,0,0,0.55,0,3.25,0,0.05,94.485,0,0,0.225,0,0.115,0,0.1,0,0,1.225,,1089,848,16,,8,Carburized – quenched (oil) – wear-resistant surface steel (variant)
1082,AISI 1340H Steel,"Oil Quenched From 830C (1525F), 595C (1100F) Temper, 100 mm (4 In.) Round",,6,,0,0,1.75,0,0,0,0.04,97.52,0,0.035,0.25,0,0,0,0.405,0,0,0,,710,490,25,,6,Quenched (oil) & tempered – high-strength structural steel
1083,AISI E9310H Steel,"Direct Quenched From Pot, Tempered At 230C (450F), 0.99 mm Case Depth",,5,,0,0,0.55,0,3.25,0,0.05,94.485,0,0,0.225,0,0.115,0,0.1,0,0,1.225,,1227,1010,15,,5,Carburized – quenched (oil) – wear-resistant surface steel (variant)
1084,AISI E9310H Steel,"Mock Carburized, 790C (1450F) Reheat, 150C (300F) Temper, 50 mm (2 In.) Round",,8,,0,0,0.55,0,3.25,0,0.05,94.485,0,0,0.225,0,0.115,0,0.1,0,0,1.225,,1000,745,18,,8,Carburized – quenched (oil) – wear-resistant surface steel (variant)
1085,AISI Grade 18Ni (250) Maraging Steel,"Aged, 32 mm Round Bar, Tested Longitudinal",,2,,0.1,0,0.1,0,18.5,0.4,0.01,68.44,0.01,0.01,0.1,0,4.8,7.5,0.03,0,0,0,,1844,1784,11,,2,Quenched (oil) – general-purpose steel (tested)
1086,AISI Grade 18Ni (250) Maraging Steel,"3.18 mm Thick Sheet, Solution Annealed At 815C (1500F) For 30 Minutes, Air Cooled, Aged At 510C (950F) For 3 Hours",,0,,0.1,0,0.1,0,18.5,0.4,0.01,68.44,0.01,0.01,0.1,0,4.8,7.5,0.03,0,0,0,,1865,1809,4,,0,Carburized – quenched (oil) – wear-resistant surface steel
1087,AISI Grade 18Ni (350) Maraging Steel,"Aged, At Rt, Tested Transverse, Sheet 6 mm Thick",,2,,0.1,0,0.1,0,18.5,1.4,0.01,62.94,0.01,0.01,0.1,0,4.8,12,0.03,0,0,0,,2451,2395,3,,2,Quenched (oil) – general-purpose steel (tested)
1088,AISI Grade 18Ni (250) Maraging Steel,"Aged, 16 mm Round Bar, Tested Longitudinal",,2,,0.1,0,0.1,0,18.5,0.4,0.01,68.44,0.01,0.01,0.1,0,4.8,7.5,0.03,0,0,0,,1824,1764,11,,2,Quenched (oil) – general-purpose steel (tested)
1089,AISI 1340H Steel,"Oil Quenched From 830C (1525F), 650C (1200F) Temper, 100 mm (4 In.) Round",,6,,0,0,1.75,0,0,0,0.04,97.52,0,0.035,0.25,0,0,0,0.405,0,0,0,,703,496,26,,6,Quenched (oil) & tempered – high-strength structural steel
1090,AISI 1340 Steel,"Oil Quenched From 830C (1525F), 595C (1100F) Temper, 50 mm (2 In.) Round",,6,,0,0,1.75,0,0,0,0.04,97.52,0,0.035,0.25,0,0,0,0.405,0,0,0,,752,565,24,,6,Quenched (oil) & tempered – high-strength structural steel
1091,AISI E9310 Steel,"Double Quenched And Tempered At 150C (300F), 1.4 mm Case Depth",,5,,0,0,0.55,0,3.25,0,0.025,94.455,0,0.025,0.275,0,0.115,0,0.105,0,0,1.2,,1203,958,15,,5,Carburized – quenched (oil) – wear-resistant surface steel (variant)
1092,AISI 8740H Steel,"Normalized 870C (1600F), 25 mm (1 In.) Round",,4,,0,0,0.875,0,0.55,0,0.04,97.12,0,0.035,0.225,0,0.25,0,0.405,0,0,0.5,,931,605,16,,4,Normalized (air cooled) – general-purpose steel
1093,AISI Grade 18Ni (250) Maraging Steel,"3.18 mm Thick Sheet, Solution Annealed At 815C (1500F) For 30 Minutes, Air Cooled, Aged At 480C (900F) For 6 Hours",,0,,0.1,0,0.1,0,18.5,0.4,0.01,68.44,0.01,0.01,0.1,0,4.8,7.5,0.03,0,0,0,,1931,1844,4,,0,Carburized – quenched (oil) – wear-resistant surface steel
1094,AISI 1340 Steel,"Normalized At 870C (1600F), Air Cooled, 50 mm (2 In.) Round",,4,,0,0,1.75,0,0,0,0.04,97.52,0,0.035,0.25,0,0,0,0.405,0,0,0,,827,524,23,,4,Normalized (air cooled) – general-purpose steel
1095,AISI 1340H Steel,"Oil Quenched From 830C (1525F), 595C (1100F) Temper, 50 mm (2 In.) Round",,6,,0,0,1.75,0,0,0,0.04,97.52,0,0.035,0.25,0,0,0,0.405,0,0,0,,752,565,24,,6,Quenched (oil) & tempered – high-strength structural steel
1096,AISI Grade 18Ni (250) Maraging Steel,"3.18 mm Thick Sheet, Solution Annealed At 815C (1500F) For 30 Minutes, Air Cooled, Aged At 455C (850F) For 3 Hours",,0,,0.1,0,0.1,0,18.5,0.4,0.01,68.44,0.01,0.01,0.1,0,4.8,7.5,0.03,0,0,0,,1810,1770,4,,0,Carburized – quenched (oil) – wear-resistant surface steel
1097,AISI Grade 18Ni (200) Maraging Steel,"Aged, 16 mm Round Bar, Tested In Longitudinal Direction",,2,,0.1,0,0.1,0,18.5,0.2,0.01,69.19,0.01,0.01,0.1,0,3.25,8.5,0.03,0,0,0,,1824,1760,12,,2,Quenched (oil) – general-purpose steel (tested)
1098,AISI Grade 18Ni (250) Maraging Steel,"Aged, 150 mm Square Bar, Tested Longitudinal",,2,,0.1,0,0.1,0,18.5,0.4,0.01,68.44,0.01,0.01,0.1,0,4.8,7.5,0.03,0,0,0,,1731,1693,10,,2,Quenched (oil) – general-purpose steel (tested)
1099,AISI Grade 18Ni (250) Maraging Steel,"3.18 mm Thick Sheet, Solution Annealed At 815C (1500F) For 30 Minutes, Air Cooled, Aged At 480C (900F) For 3 Hours",,0,,0.1,0,0.1,0,18.5,0.4,0.01,68.44,0.01,0.01,0.1,0,4.8,7.5,0.03,0,0,0,,1979,1932,4,,0,Carburized – quenched (oil) – wear-resistant surface steel
1100,AISI 8640 Steel,"Oil Quenched 845C (1550F), 650C (1200F) Temper, 50 mm (2 In.) Round",,6,,0,0,0.875,0,0.55,0,0.04,97.17,0,0.035,0.225,0,0.2,0,0.405,0,0,0.5,,848,717,19,,6,Quenched (oil) & tempered – high-strength structural steel
1101,AISI Grade 18Ni (250) Maraging Steel,"Aged, 6 mm Sheet, Tested Transverse",,2,,0.1,0,0.1,0,18.5,0.4,0.01,68.44,0.01,0.01,0.1,0,4.8,7.5,0.03,0,0,0,,1874,1832,8,,2,Quenched (oil) – general-purpose steel (tested)
1102,AISI 1340H Steel,"Oil Quenched From 830C (1525F), 540C (1000F) Temper, 50 mm (2 In.) Round",,6,,0,0,1.75,0,0,0,0.04,97.52,0,0.035,0.25,0,0,0,0.405,0,0,0,,827,579,21,,6,Quenched (oil) & tempered – high-strength structural steel
1103,AISI E9310H Steel,"Normalized, Machined To 25 mm (1 In.) Rounds, Pseudocarburized, 830C (1525F) Reheat, 150C (300F) Temper",,0,,0,0,0.55,0,3.25,0,0.05,94.485,0,0,0.225,0,0.115,0,0.1,0,0,1.225,,1200,1034,15,,0,Carburized – quenched (oil) – wear-resistant surface steel
1104,AISI E9310H Steel,"Normalized, Machined To 13.7 mm Rounds, Pseudocarburized, 800C (1470F) Reheat, 150C (300F) Temper",,0,,0,0,0.55,0,3.25,0,0.05,94.485,0,0,0.225,0,0.115,0,0.1,0,0,1.225,,1131,965,16,,0,Carburized – quenched (oil) – wear-resistant surface steel
1105,AISI 1340 Steel,"Oil Quenched From 830C (1525F), 595C (1100F) Temper, 25 mm (1 In.) Round",,6,,0,0,1.75,0,0,0,0.04,97.52,0,0.035,0.25,0,0,0,0.405,0,0,0,,814,676,21,,6,Quenched (oil) & tempered – high-strength structural steel
1106,AISI 1340H Steel,"Normalized At 870C (1600F), Air Cooled, 25 mm (1 In.) Round",,4,,0,0,1.75,0,0,0,0.04,97.52,0,0.035,0.25,0,0,0,0.405,0,0,0,,834,558,22,,4,Normalized (air cooled) – general-purpose steel
1107,AISI Grade 18Ni (250) Maraging Steel,"Aged, 150 mm Square Bar, Tested Transverse",,2,,0.1,0,0.1,0,18.5,0.4,0.01,68.44,0.01,0.01,0.1,0,4.8,7.5,0.03,0,0,0,,1723,1690,8,,2,Quenched (oil) – general-purpose steel (tested)
1108,AISI E9310H Steel,"Mock Carburized, 790C (1450F) Reheat, 150C (300F) Temper, 100 mm (4 In.) Round",,8,,0,0,0.55,0,3.25,0,0.05,94.485,0,0,0.225,0,0.115,0,0.1,0,0,1.225,,938,655,19,,8,Carburized – quenched (oil) – wear-resistant surface steel (variant)
1109,AISI 1340 Steel,"Oil Quenched From 830C (1525F), 595C (1100F) Temper, 100 mm (4 In.) Round",,6,,0,0,1.75,0,0,0,0.04,97.52,0,0.035,0.25,0,0,0,0.405,0,0,0,,710,490,25,,6,Quenched (oil) & tempered – high-strength structural steel
1110,ATI AllvacÂ® 9310 UNS G93106,Uns H93100 Specialty Steel,,2,,0,0,0.55,0,3.33,0,0.01,94.43,0,0.01,0.25,0,0.12,0,0.1,0,0,1.2,,907,571,19,,2,Quenched (oil) – general-purpose steel (tested)
1111,ASTM A514 Steel,"Grade Q, Plate Thickness 19 - 64 mm",,11,,0,0,1.125,0,1.35,0,0.04,95.22,0,0.035,0.25,0.055,0.5,0,0.175,0,0,1.25,,828,690,18,,11,plate – no special treatment – general-purpose steel
1112,ASTM A514 Steel,"Grade P, Plate Thickness 64 - 150 mm",,11,,0,0,0.575,0,1.35,0,0.04,96.007,0,0.035,0.275,0,0.525,0,0.165,0,0.003,1.025,,793,620,16,,11,plate – no special treatment – general-purpose steel
1113,ASTM A514 Steel,"Grade Q, Plate Thickness _ 19 mm",,11,,0,0,1.125,0,1.35,0,0.04,95.22,0,0.035,0.25,0.055,0.5,0,0.175,0,0,1.25,,828,690,18,,11,plate – no special treatment – general-purpose steel
1114,ASTM A514 Steel,"Grade P, Plate Thickness 19 - 64 mm",,11,,0,0,0.575,0,1.35,0,0.04,96.007,0,0.035,0.275,0,0.525,0,0.165,0,0.003,1.025,,828,690,18,,11,plate – no special treatment – general-purpose steel
1115,ASTM A514 Steel,"Grade Q, Plate Thickness 64 - 120 mm",,11,,0,0,1.125,0,1.35,0,0.04,95.22,0,0.035,0.25,0.055,0.5,0,0.175,0,0,1.25,,793,620,16,,11,plate – no special treatment – general-purpose steel
1116,ASTM A514 Steel,"Grade P, Plate Thickness _ 19 mm",,11,,0,0,0.575,0,1.35,0,0.04,96.007,0,0.035,0.275,0,0.525,0,0.165,0,0.003,1.025,,828,690,18,,11,plate – no special treatment – general-purpose steel
1117,ASTM A709 Steel,"Grade 100 And 100W, > 64 mm & < 100 mm",,1,,0,0,0.95,0,0,0,0.04,98.82,0,0.035,0,0,0,0,0.155,0,0,0,,690,620,17,,1,Hot rolled – general construction steel
1118,ASTM A710 Steel,"Grade A, Class 3, 6.4 - 50 mm Inclusive",,1,,0,1.15,0.55,0,0.85,0,0.025,95.96,0,0.025,0.4,0,0.2,0,0.07,0.02,0,0.75,,585,515,20,,1,Hot rolled – general construction steel
1119,ASTM A710 Steel,"Grade A, Class 2, 6.4 - 25 mm Inclusive",,1,,0,1.15,0.55,0,0.85,0,0.025,95.96,0,0.025,0.4,0,0.2,0,0.07,0.02,0,0.75,,495,450,20,,1,Hot rolled – general construction steel
1120,ASTM A709 Steel,"Grade 100 And 100W, _ 64 mm",,1,,0,0,0.95,0,0,0,0.04,98.82,0,0.035,0,0,0,0,0.155,0,0,0,,760,690,18,,1,Hot rolled – general construction steel
1121,ASTM A710 Steel,"Grade A, Class 2, Thickness > 50 mm",,1,,0,1.15,0.55,0,0.85,0,0.025,95.96,0,0.025,0.4,0,0.2,0,0.07,0.02,0,0.75,,450,380,20,,1,Hot rolled – general construction steel
1122,ASTM A710 Steel,"Grade A, Class 3, Thickness > 50 mm",,1,,0,1.15,0.55,0,0.85,0,0.025,95.96,0,0.025,0.4,0,0.2,0,0.07,0.02,0,0.75,,515,450,20,,1,Hot rolled – general construction steel
1123,ASTM A387 Alloy Steel,"Grade 9, Class 2",,1,,0,0,0.45,0,0,0,0.03,88.34,0,0.03,1,0,1,0,0.15,0,0,9,,515,310,18,,1,Hot rolled – general construction steel
1124,ASTM A387 Alloy Steel,"Grade 5, Class 1",,1,,0,0,0.45,0,0,0,0.03,93.28,0,0.04,0.5,0,0.55,0,0.15,0,0,5,,415,205,18,,1,Hot rolled – general construction steel
1125,AISI Type S1 Tool Steel,"Quenched 955C (1750F), Tempered 250C (500F)",,5,,0,0,0.25,0,0,0,0.03,96.405,0,0.03,0.68,0.23,0.5,0,0.475,0,0,1.4,,2080,1800,10,,5,Carburized – quenched (oil) – wear-resistant surface steel (variant)
1126,AISI Type S5 Tool Steel,"Austenitized 855-870C (1575-1600F), Oil Quenched To 55 Hrc",,2,,0,0,0.8,0,0,0,0.03,95.095,0,0.03,2,0.35,0.77,0,0.575,0,0,0.35,,2230,1730,9,,2,Quenched (oil) – general-purpose steel (tested)
1127,AISI Type S2 Tool Steel,"Austenitized 845C (1550F), Brine Quenched To 55 Hrc",,2,,0,0,0.4,0,0,0,0.03,97.115,0,0.03,1.05,0.5,0.4,0,0.475,0,0,0,,2150,2000,7,,2,Quenched (oil) – general-purpose steel (tested)
1128,AISI Type S2 Tool Steel,"Austenitized 845C (1550F), Brine Quenched To 15 Hrc",,2,,0,0,0.4,0,0,0,0.03,97.115,0,0.03,1.05,0.5,0.4,0,0.475,0,0,0,,650,550,30,,2,Quenched (oil) – general-purpose steel (tested)
1129,ASTM A514 Steel,"Grade P, Plate Thickness _ 19 mm",,11,,0,0,0.575,0,1.35,0,0.04,96.007,0,0.035,0.275,0,0.525,0,0.165,0,0.003,1.025,,828,690,18,,11,plate – no special treatment – general-purpose steel
1130,ASTM A387 Alloy Steel,Grade 91,,1,,0.04,0,0.45,0.05,0.4,0,0.01,88.585,0,0.02,0.35,0.215,0.95,0,0.1,0.08,0,8.75,,585,415,18,,1,Hot rolled – general construction steel
1131,AISI Type S5 Tool Steel,"Austenitized 855-870C (1575-1600F ), Oil Quenched To 45 Hrc",,2,,0,0,0.8,0,0,0,0.03,95.095,0,0.03,2,0.35,0.77,0,0.575,0,0,0.35,,1500,1130,15,,2,Quenched (oil) – general-purpose steel (tested)
1132,ASTM A710 Steel,"Grade A, Class 1, 8 - 19 mm Inclusive",,1,,0,1.15,0.55,0,0.85,0,0.025,95.96,0,0.025,0.4,0,0.2,0,0.07,0.02,0,0.75,,620,550,20,,1,Hot rolled – general construction steel
1133,ASTM A710 Steel,"Grade A, Class 1, 8 - 19 mm Inclusive",,1,,0,1.15,0.55,0,0.85,0,0.025,95.96,0,0.025,0.4,0,0.2,0,0.07,0.02,0,0.75,,620,550,20,,1,Hot rolled – general construction steel
1134,ASTM A285,Grade B,,1,,0,0,0.9,0,0,0,0.04,98.805,0,0.035,0,0,0,0,0.22,0,0,0,,345,185,25,,1,Hot rolled – general construction steel
1135,ASTM A514 Steel,"Grade Q, Plate Thickness _ 19 mm",,11,,0,0,1.125,0,1.35,0,0.04,95.22,0,0.035,0.25,0.055,0.5,0,0.175,0,0,1.25,,828,690,18,,11,plate – no special treatment – general-purpose steel
1136,ASTM A710 Steel,"Grade A, Class 2, 6.4 - 25 mm Inclusive",,1,,0,1.15,0.55,0,0.85,0,0.025,95.96,0,0.025,0.4,0,0.2,0,0.07,0.02,0,0.75,,495,450,20,,1,Hot rolled – general construction steel
1137,ASTM A387 Alloy Steel,"Grade 9, Class 1",,1,,0,0,0.45,0,0,0,0.03,88.34,0,0.03,1,0,1,0,0.15,0,0,9,,415,205,18,,1,Hot rolled – general construction steel
1138,ASTM A553 Alloy Steel,Grade I,,1,,0,0,0.9,0,9,0,0.04,89.615,0,0.04,0.275,0,0,0,0.13,0,0,0,,690,585,20,,1,Hot rolled – general construction steel
1139,Cast Stainless Steel CA15M,Astm A487,,2,,0,0.5,1,0,4,0,0.03,79.87,0,0.04,1,0.05,0.7,0,0.06,0,0,12.75,,760,515,15,,2,Quenched (oil) – general-purpose steel (tested)
1140,ASTM A514 Steel,"Grade Q, Plate Thickness 64 - 120 mm",,11,,0,0,1.125,0,1.35,0,0.04,95.22,0,0.035,0.25,0.055,0.5,0,0.175,0,0,1.25,,793,620,16,,11,plate – no special treatment – general-purpose steel
1141,Cast Stainless Steel CF3,Astm A743,,2,,0,0,1.5,0,10,0,0.04,67.39,0,0.04,2,0,0,0,0.03,0,0,19,,485,205,35,,2,Quenched (oil) – general-purpose steel (tested)
1142,ASTM A709 Steel,"Grade 100 And 100W, > 64 mm & < 100 mm",,1,,0,0,0.95,0,0,0,0.04,98.82,0,0.035,0,0,0,0,0.155,0,0,0,,690,620,17,,1,Hot rolled – general construction steel
1143,Cast Stainless Steel CB7Cu-2,Astm A747,,2,,0,2.85,0.7,0.05,5,0,0.03,74.95,0,0.35,1,0,0,0,0.07,0.25,0,14.75,,860,670,5,,2,Quenched (oil) – general-purpose steel (tested)
1144,ASTM A709 Steel,"Grade 100 And 100W, _ 64 mm",,1,,0,0,0.95,0,0,0,0.04,98.82,0,0.035,0,0,0,0,0.155,0,0,0,,760,690,18,,1,Hot rolled – general construction steel
1145,ASTM A514 Steel,"Grade Q, Plate Thickness 19 - 64 mm",,11,,0,0,1.125,0,1.35,0,0.04,95.22,0,0.035,0.25,0.055,0.5,0,0.175,0,0,1.25,,828,690,18,,11,plate – no special treatment – general-purpose steel
1146,ASTM A709 Steel,"Grade 50 And 50W, _ 100 mm",,1,,0,0,1.35,0,0,0,0.05,98.36,0,0.04,0,0,0,0,0.2,0,0,0,,451,345,18,,1,Hot rolled – general construction steel
1147,ASTM A710 Steel,"Grade A, Class 3, 6.4 - 50 mm Inclusive",,1,,0,1.15,0.55,0,0.85,0,0.025,95.96,0,0.025,0.4,0,0.2,0,0.07,0.02,0,0.75,,585,515,20,,1,Hot rolled – general construction steel
1148,Cast Stainless Steel CF8,Astm A744,,2,,0,0,1.5,0,9.5,0,0.04,67.34,0,0.04,2,0,0,0,0.08,0,0,19.5,,485,205,35,,2,Quenched (oil) – general-purpose steel (tested)
1149,Cast Stainless Steel CA6NM,Astm A743,,2,,0,0,1,0,0,0,0.03,84.42,0,0.04,1,0,0.7,0,0.06,0,0,12.75,,755,550,15,,2,Quenched (oil) – general-purpose steel (tested)
1150,AISI Type S1 Tool Steel,"Quenched 955C (1750F), Tempered 150C (300F)",,5,,0,0,0.25,0,0,0,0.03,96.405,0,0.03,0.68,0.23,0.5,0,0.475,0,0,1.4,,2310,1750,9,,5,Carburized – quenched (oil) – wear-resistant surface steel (variant)
1151,Cast Stainless Steel CF3MN,Astm A744,,2,,0,0,1.5,0,11,0,0.04,64.39,0,0.04,1.5,0,2.5,0,0.03,0,0,19,,485,205,30,,2,Quenched (oil) – general-purpose steel (tested)
1152,Cast Stainless Steel CF8M,Astm A351,,2,,0,0,1.5,0,10.5,0,0.04,64.34,0,0.04,1.5,0,2.5,0,0.08,0,0,19.5,,485,205,30,,2,Quenched (oil) – general-purpose steel (tested)
1153,Cast Stainless Steel CH10,Astm A743,,2,,0,0,1.5,0,13.5,0,0.04,58.82,0,0.04,2,0,0,0,0.1,0,0,24,,485,205,30,,2,Quenched (oil) – general-purpose steel (tested)
1154,Cast Stainless Steel CA40,Astm A743,,2,,0,0,1,0,1,0,0.04,82.87,0,0.04,1.5,0,0.5,0,0.3,0,0,12.75,,690,485,15,,2,Quenched (oil) – general-purpose steel (tested)
1155,ASTM A710 Steel,"Grade A, Class 2, 25 - 50 mm Inclusive",,1,,0,1.15,0.55,0,0.85,0,0.025,95.96,0,0.025,0.4,0,0.2,0,0.07,0.02,0,0.75,,495,415,20,,1,Hot rolled – general construction steel
1156,AISI Type S2 Tool Steel,"Austenitized 845C (1550F), Brine Quenched To 35 Hrc",,2,,0,0,0.4,0,0,0,0.03,97.115,0,0.03,1.05,0.5,0.4,0,0.475,0,0,0,,1050,950,19,,2,Quenched (oil) – general-purpose steel (tested)
1157,Cast Stainless Steel CF8,Astm A743,,2,,0,0,1.5,0,9.5,0,0.04,67.34,0,0.04,2,0,0,0,0.08,0,0,19.5,,485,205,35,,2,Quenched (oil) – general-purpose steel (tested)
1158,Cast Stainless Steel CH20,Astm A743,,2,,0,0,1.5,0,13.5,0,0.04,58.72,0,0.04,2,0,0,0,0.2,0,0,24,,485,205,30,,2,Quenched (oil) – general-purpose steel (tested)
1159,Cast Stainless Steel CF8C,Astm A744,,2,,0,0,1.5,0,10.5,0,0.04,66.34,0,0.04,2,0,0,0,0.08,0,0,19.5,,485,205,30,,2,Quenched (oil) – general-purpose steel (tested)
1160,Cast Stainless Steel CK20,Astm A351,,2,,0,0,1.5,0,20.5,0,0.04,50.47,0,0.04,1.75,0,0.5,0,0.2,0,0,25,,450,195,30,,2,Quenched (oil) – general-purpose steel (tested)
1161,Cast Stainless Steel CA6NM,Astm A352,,2,,0,0,1,0,4,0,0.03,80.42,0,0.04,1,0,0.7,0,0.06,0,0,12.75,,760,550,15,,2,Quenched (oil) – general-purpose steel (tested)
1162,Cast Stainless Steel CA6NM,Astm A356,,2,,0,0,1,0,4,0,0.03,80.42,0,0.04,1,0,0.7,0,0.06,0,0,12.75,,760,550,15,,2,Quenched (oil) – general-purpose steel (tested)
1163,ASTM A285,Grade A,,1,,0,0,0.9,0,0,0,0.04,98.855,0,0.035,0,0,0,0,0.17,0,0,0,,310,165,27,,1,Hot rolled – general construction steel
1164,ASTM A553 Alloy Steel,Grade Ii,,1,,0,0,0.9,0,8,0,0.04,90.615,0,0.04,0.275,0,0,0,0.13,0,0,0,,690,585,20,,1,Hot rolled – general construction steel
1165,ASTM A285,Grade C,,1,,0,0,0.9,0,0,0,0.04,98.745,0,0.035,0,0,0,0,0.28,0,0,0,,380,205,23,,1,Hot rolled – general construction steel
1166,ASTM A135 Steel,Grade A,,1,,0,0,0.95,0,0,0,0.06,98.69,0,0.05,0,0,0,0,0.25,0,0,0,,330,205,35,,1,Hot rolled – general construction steel
1167,ASTM A139 Steel,Grade D,,1,,0,0,1.3,0,0,0,0.05,98.31,0,0.04,0,0,0,0,0.3,0,0,0,,415,315,23,,1,Hot rolled – general construction steel
1168,Cast Stainless Steel CK20,Astm A451,,2,,0,0,1.5,0,20.5,0,0.04,50.97,0,0.04,1.75,0,0,0,0.2,0,0,25,,448,195,30,,2,Quenched (oil) – general-purpose steel (tested)
1169,Cast Stainless Steel HK30,Astm A351M,,2,,0,0,1.5,0,20.5,0,0.04,50.37,0,0.04,1.75,0,0.5,0,0.3,0,0,25,,450,240,10,,2,Quenched (oil) – general-purpose steel (tested)
1170,Cast Stainless Steel CD4MCu,Astm A351,,2,,0,3,1,0,5.375,0,0.04,62.005,0,0.04,1,0,2,0,0.04,0,0,25.5,,690,485,16,,2,Quenched (oil) – general-purpose steel (tested)
1171,Cast Stainless Steel CA15M,Astm A743,,2,,0,0,1,0,1,0,0.04,83.795,0,0.04,0.65,0,0.575,0,0.15,0,0,12.75,,620,450,18,,2,Quenched (oil) – general-purpose steel (tested)
1172,Cast Stainless Steel CA15,Astm A743,,2,,0,0,1,0,1,0,0.04,83.02,0,0.04,1.5,0,0.5,0,0.15,0,0,12.75,,620,450,18,,2,Quenched (oil) – general-purpose steel (tested)
1173,ASTM A131 Steel,Grade Dh32,,1,,0,0.35,1.25,0,0.4,0,0.05,96.95,0,0.04,0.3,0.1,0.08,0,0.18,0.05,0,0.25,,470,315,19,,1,Hot rolled – general construction steel
1174,ASTM A424 Steel,"Type Ii, Composition A, Drawing Quality",,2,,0,0,0.12,0,0,0,0.035,99.79,0,0.015,0,0,0,0,0.04,0,0,0,,295,200,38,,2,Quenched (oil) – general-purpose steel (tested)
1175,ASTM A424 Steel,"Type I, Direct Cover Coat",,2,,0,0,0.6,0,0,0,0.04,99.352,0,0,0,0,0,0,0.008,0,0,0,,310,170,42,,2,Quenched (oil) – general-purpose steel (tested)
1176,Cast Stainless Steel CH10,Astm A351,,2,,0,0,1.5,0,13.5,0,0.04,58.32,0,0.04,2,0,0.5,0,0.1,0,0,24,,485,205,30,,2,Quenched (oil) – general-purpose steel (tested)
1177,ASTM A446 Steel,Grade D,,1,,0,0.2,0,0,0,0,0.04,99.16,0,0.2,0,0,0,0,0.4,0,0,0,,450,345,12,,1,Hot rolled – general construction steel
1178,ASTM A709 Steel,"Grade 50 And 50W, _ 100 mm",,1,,0,0,1.35,0,0,0,0.05,98.36,0,0.04,0,0,0,0,0.2,0,0,0,,451,345,18,,1,Hot rolled – general construction steel
1179,ASTM A131 Steel,Grade Dh36,,1,,0,0.35,1.25,0,0.4,0,0.04,96.96,0,0.04,0.3,0.1,0.08,0,0.18,0.05,0,0.25,,490,350,19,,1,Hot rolled – general construction steel
1180,ASTM A139 Steel,Grade B,,1,,0,0,1,0,0,0,0.05,98.61,0,0.04,0,0,0,0,0.3,0,0,0,,415,240,30,,1,Hot rolled – general construction steel
1181,ASTM A182,"Grade F11, Class 1",,1,,0,0,0.55,0,0,0,0.03,96.84,0,0.03,0.75,0,0.45,0,0.1,0,0,1.25,,520,310,20,,1,Hot rolled – general construction steel
1182,ASTM A446 Steel,Grade F,,1,,0,0.2,0,0,0,0,0.04,99.22,0,0.04,0,0,0,0,0.5,0,0,0,,485,345,12,,1,Hot rolled – general construction steel
1183,ASTM A500 Steel,"Grade C, Shaped Structural Tubing",,2,,0,0.18,1.4,0,0,0,0.063,98.037,0,0.05,0,0,0,0,0.27,0,0,0,,425,345,21,,2,Quenched (oil) – general-purpose steel (tested)
1184,ASTM A514 Steel,"Grade P, Plate Thickness 64 - 150 mm",,11,,0,0,0.575,0,1.35,0,0.04,96.007,0,0.035,0.275,0,0.525,0,0.165,0,0.003,1.025,,793,620,16,,11,plate – no special treatment – general-purpose steel
1185,ASTM A500 Steel,"Grade A, Round Structural Tubing",,2,,0,0.18,0,0,0,0,0.063,99.407,0,0.05,0,0,0,0,0.3,0,0,0,,310,230,25,,2,Quenched (oil) – general-purpose steel (tested)
1186,Cast Stainless Steel CK20,Astm A743,,2,,0,0,2,0,20.5,0,0.04,50.22,0,0.04,2,0,0,0,0.2,0,0,25,,450,195,30,,2,Quenched (oil) – general-purpose steel (tested)
1187,ASTM A500 Steel,"Grade C, Round Structural Tubing",,2,,0,0.18,1.4,0,0,0,0.063,98.037,0,0.05,0,0,0,0,0.27,0,0,0,,425,315,21,,2,Quenched (oil) – general-purpose steel (tested)
1188,ASTM A387 Alloy Steel,"Grade 5, Class 2",,1,,0,0,0.45,0,0,0,0.03,93.28,0,0.04,0.5,0,0.55,0,0.15,0,0,5,,515,310,18,,1,Hot rolled – general construction steel
1189,ASTM A131 Steel,Grade A,,1,,0,0,0.65,0,0,0,0.05,98.99,0,0.05,0,0,0,0,0.26,0,0,0,,400,220,21,,1,Hot rolled – general construction steel
1190,ASTM A514 Steel,"Grade F, Plate Thickness _ 19 mm",,11,,0,0.325,0.8,0,0.85,0,0.04,96.46175,0,0.04,0.25,0.055,0.5,0,0.15,0,0.00325,0.525,,760,690,18,,11,plate – no special treatment – general-purpose steel
1191,ASTM A131 Steel,Grade B,,1,,0,0,0.95,0,0,0,0.04,98.41,0,0.04,0.35,0,0,0,0.21,0,0,0,,400,220,21,,1,Hot rolled – general construction steel
1192,ASTM A283 Steel,Grade B,,1,,0,0.2,0.9,0,0,0,0.05,98.6,0,0.04,0.04,0,0,0,0.17,0,0,0,,345,185,25,,1,Hot rolled – general construction steel
1193,ASTM A387 Alloy Steel,"Grade 7, Class 2",,1,,0,0,0.45,0,0,0,0.03,90.79,0,0.03,1,0,0.55,0,0.15,0,0,7,,515,310,18,,1,Hot rolled – general construction steel
1194,Cast Stainless Steel CF3MN,Astm A743,,2,,0,0,1.5,0,11,0,0.04,64.39,0,0.04,1.5,0,2.5,0,0.03,0,0,19,,515,255,35,,2,Quenched (oil) – general-purpose steel (tested)
1195,ASTM A182,"Grade F11, Class 2",,1,,0,0,0.55,0,0,0,0.04,96.7,0,0.04,0.75,0,0.545,0,0.125,0,0,1.25,,485,275,20,,1,Hot rolled – general construction steel
1196,ASTM A139 Steel,Grade E,,1,,0,0,1.4,0,0,0,0.05,98.21,0,0.04,0,0,0,0,0.3,0,0,0,,455,360,22,,1,Hot rolled – general construction steel
1197,Cast Stainless Steel CF16F,Astm A743,,2,,0,0,1.5,0,10.5,0,0.04,64.63,0,0.17,2,0,1.5,0,0.16,0,0,19.5,,485,205,25,,2,Quenched (oil) – general-purpose steel (tested)
1198,ASTM A514 Steel,"Grade A, Plate Thickness 19-32 mm (0.75-1.25 In)",,11,,0,0,0.95,0,0,0,0.04,97.2075,0.1,0.04,0.6,0,0.23,0,0.18,0,0.0025,0.65,,760,690,18,,11,plate – no special treatment – general-purpose steel
1199,Cast Stainless Steel CF3,Uns J92800,,2,,0,0,1.5,0,10,0,0.04,66.89,0,0.04,2,0,0.5,0,0.03,0,0,19,,485,205,35,,2,Quenched (oil) – general-purpose steel (tested)
1200,ASTM A570 Steel,Grade 30,,1,,0,0.2,0.9,0,0,0,0.05,98.56,0,0.04,0,0,0,0,0.25,0,0,0,,340,205,17,,1,Hot rolled – general construction steel
1201,Cast Stainless Steel CF3M,Astm A743,,2,,0,0,1.5,0.15,11,0,0.04,64.24,0,0.04,1.5,0,2.5,0,0.03,0,0,19,,485,205,30,,2,Quenched (oil) – general-purpose steel (tested)
1202,Cast Stainless Steel CD4MCu,Astm A744M,,2,,0,3,1,0,5.375,0,0.04,62.005,0,0.04,1,0,2,0,0.04,0,0,25.5,,690,485,16,,2,Quenched (oil) – general-purpose steel (tested)
1203,ASTM A570 Steel,Grade 36,,1,,0,0.2,0.9,0,0,0,0.05,98.56,0,0.04,0,0,0,0,0.25,0,0,0,,365,250,17,,1,Hot rolled – general construction steel
1204,ASTM A424 Steel,"Type Ii, Composition A, Commercial Quality",,2,,0,0,0.12,0,0,0,0.04,99.785,0,0.015,0,0,0,0,0.04,0,0,0,,345,240,28,,2,Quenched (oil) – general-purpose steel (tested)
1205,ASTM A131 Steel,Grade E,,1,,0,0,1.025,0,0,0,0.04,98.49,0,0.04,0.225,0,0,0,0.18,0,0,0,,400,220,21,,1,Hot rolled – general construction steel
1206,ASTM A283 Steel,Grade C,,1,,0,0.2,0.9,0,0,0,0.05,98.53,0,0.04,0.04,0,0,0,0.24,0,0,0,,380,205,22,,1,Hot rolled – general construction steel
1207,ASTM A514 Steel,"Grade J, Plate Thickness 19 - 64 mm",,11,,0,0,0.575,0,0,0,0.04,98.332,0,0.04,0.275,0,0.575,0,0.16,0,0.003,0,,760,690,18,,11,plate – no special treatment – general-purpose steel
1208,ASTM A514 Steel,"Grade M, Plate Thickness 19-64 mm",,11,,0,0,0.575,0,1.35,0,0.04,97.027,0,0.04,0.275,0,0.525,0,0.165,0,0.003,0,,760,690,18,,11,plate – no special treatment – general-purpose steel
1209,Cast Stainless Steel CH20,Astm A351,,2,,0,0,1.5,0,13.5,0,0.04,58.3,0,0.04,2,0,0.5,0,0.12,0,0,24,,485,205,30,,2,Quenched (oil) – general-purpose steel (tested)
1210,ASTM A514 Steel,"Grade N, Plate Thickness _ 19 mm",,11,,0,0,0.95,0,0,0,0,97.24,0.08,0,0.65,0,0.25,0,0.18,0,0,0.65,,760,690,18,,11,plate – no special treatment – general-purpose steel
1211,ASTM A139 Steel,Grade A,,1,,0,0,1,0,0,0,0.05,98.91,0,0.04,0,0,0,0,0,0,0,0,,330,205,35,,1,Hot rolled – general construction steel
1212,ASTM A424 Steel,"Type I, Commercial Quality",,2,,0,0,0.6,0,0,0,0.04,99.35,0,0,0,0,0,0,0.01,0,0,0,,295,230,37,,2,Quenched (oil) – general-purpose steel (tested)
1213,ASTM A710 Steel,"Grade A, Class 3, Thickness > 50 mm",,1,,0,1.15,0.55,0,0.85,0,0.025,95.96,0,0.025,0.4,0,0.2,0,0.07,0.02,0,0.75,,515,450,20,,1,Hot rolled – general construction steel
1214,ASTM A135 Steel,Grade B,,1,,0,0,0.3,0,0,0,0.06,99.29,0,0.05,0,0,0,0,0.3,0,0,0,,415,240,30,,1,Hot rolled – general construction steel
1215,ASTM A514 Steel,"Grade B, Plate Thickness 19-32 mm (0.75-1.25 In)",,11,,0,0,0.85,0,0,0.02,0.4,97.46725,0,0.04,0.275,0.055,0.2,0,0.165,0,0.00275,0.525,,760,690,18,,11,plate – no special treatment – general-purpose steel
1216,Cast Stainless Steel CF8C,Astm A451,,2,,0,0,1.5,0,10.5,0,0.04,67.34,0,0.04,1,0,0,0,0.08,0,0,19.5,,485,205,30,,2,Quenched (oil) – general-purpose steel (tested)
1217,ASTM A514 Steel,"Grade F, Plate Thickness 64 - 150 mm",,11,,0,0.325,0.8,0,0.85,0,0.04,96.46175,0,0.04,0.25,0.055,0.5,0,0.15,0,0.00325,0.525,,690,620,16,,11,plate – no special treatment – general-purpose steel
1218,ASTM A570 Steel,Grade 40,,1,,0,0.2,0.9,0,0,0,0.05,98.56,0,0.04,0,0,0,0,0.25,0,0,0,,380,275,14,,1,Hot rolled – general construction steel
