Repository: AnokhiPatni/steel-material-recommender

File: steel_dataset.csv.csv (part 8 of 18)
Entry,Name,Processing condition,,Cluster Number (0 to 11),,Al,Cu,Mn,N,Ni,Ti,S,Fe,Zr,P,Si,V,Mo,Co,C,Nb,B,Cr,,(Ultimate) Tensile strength (MPa),Yield strength (MPa),Ductility (%),,Cluster Number,Cluster label
1219,ASTM A131 Steel,Grade Eh36,,1,,0,0.35,1.25,0,0.4,0,0.05,96.95,0,0.04,0.3,0.1,0.08,0,0.18,0.05,0,0.25,,490,350,19,,1,Hot rolled – general construction steel
1220,Cast Stainless Steel HK40,Astm A351M,,2,,0,0,1.5,0,20.5,0,0.04,50.27,0,0.04,1.75,0,0.5,0,0.4,0,0,25,,425,240,10,,2,Quenched (oil) – general-purpose steel (tested)
1221,ASTM A500 Steel,"Grade B, Round Structural Tubing",,2,,0,0.18,0,0,0,0,0.063,99.407,0,0.05,0,0,0,0,0.3,0,0,0,,400,290,23,,2,Quenched (oil) – general-purpose steel (tested)
1222,ASTM A514 Steel,"Grade H, Plate Thickness 19 - 64 mm",,11,,0,0,1.125,0,0.5,0,0.04,97.02225,0,0.04,0.275,0.055,0.25,0,0.165,0,0.00275,0.525,,760,690,18,,11,plate – no special treatment – general-purpose steel
1223,ASTM A514 Steel,"Grade E, Plate Thickness 19 - 64 mm",,11,,0,0,0.55,0,0,0.055,0.04,96.652,0,0.04,0.3,0,0.5,0,0.16,0,0.003,1.7,,760,690,18,,11,plate – no special treatment – general-purpose steel
1224,ASTM A514 Steel,"Grade G, Plate Thickness 19 - 64 mm",,11,,0,0,0.95,0,0,0,0,96.8875,0.08,0,0.7,0,0.5,0,0.18,0,0.0025,0.7,,760,690,18,,11,plate – no special treatment – general-purpose steel
1225,ASTM A283 Steel,Grade D,,1,,0,0.2,0.9,0,0,0,0.05,98.5,0,0.04,0.04,0,0,0,0.27,0,0,0,,415,230,20,,1,Hot rolled – general construction steel
1226,ASTM A284 Steel,Grade C,,1,,0,0,0.9,0,0,0,0.05,98.375,0,0.04,0.275,0,0,0,0.36,0,0,0,,415,205,21,,1,Hot rolled – general construction steel
1227,ASTM A446 Steel,Grade C,,1,,0,0.2,0,0,0,0,0.04,99.41,0,0.1,0,0,0,0,0.25,0,0,0,,380,275,16,,1,Hot rolled – general construction steel
1228,ASTM A131 Steel,Grade Ah32,,1,,0,0.35,1.25,0,0.4,0,0.04,96.96,0,0.04,0.3,0.1,0.08,0,0.18,0.05,0,0.25,,470,315,19,,1,Hot rolled – general construction steel
1229,ASTM A709 Steel,"Grade 50, High-Strength, Low Alloy Steel (_ 50 mm)",,2,,0,0,1.35,0,0,0,0.05,98.33,0,0.04,0,0,0,0,0.23,0,0,0,,450,345,18,,2,Quenched (oil) – general-purpose steel (tested)
1230,ASTM A514 Steel,"Grade K, Plate Thickness 19 - 64 mm",,11,,0,0,1.3,0,0,0,0,97.8,0,0,0.25,0,0.5,0,0.15,0,0,0,,760,690,18,,11,plate – no special treatment – general-purpose steel
1231,ASTM A514 Steel,"Grade H, Plate Thickness _ 19 mm",,11,,0,0,1.125,0,0.5,0,0.04,97.02225,0,0.04,0.275,0.055,0.25,0,0.165,0,0.00275,0.525,,760,690,18,,11,plate – no special treatment – general-purpose steel
1232,Cast Stainless Steel CB7Cu-1,Astm A747,,2,,0,2.85,0.7,0.05,4.1,0,0.03,74.315,0,0.035,1,0,0,0,0.07,0.25,0,16.6,,860,670,5,,2,Quenched (oil) – general-purpose steel (tested)
1233,ASTM A514 Steel,"Grade G, Plate Thickness _ 19 mm",,11,,0,0,0.95,0,0,0,0,96.8875,0.08,0,0.7,0,0.5,0,0.18,0,0.0025,0.7,,760,690,18,,11,plate – no special treatment – general-purpose steel
1234,ASTM A203 Low Alloy Steel,Grade D,,1,,0,0,0.8,0,3.5,0,0.04,95.145,0,0.04,0.275,0,0,0,0.2,0,0,0,,450,255,19,,1,Hot rolled – general construction steel
1235,ASTM A424 Steel,"Type Ii, Composition B, Drawing Quality",,2,,0,0,0.2,0,0,0,0.035,99.67,0,0.015,0,0,0,0,0.08,0,0,0,,295,200,38,,2,Quenched (oil) – general-purpose steel (tested)
1236,ASTM A203 Low Alloy Steel,Grade A,,1,,0,0,0.8,0,2.3,0,0.04,96.315,0,0.04,0.275,0,0,0,0.23,0,0,0,,450,255,19,,1,Hot rolled – general construction steel
1237,ASTM A446 Steel,Grade B,,1,,0,0.2,0,0,0,0,0.04,99.46,0,0.1,0,0,0,0,0.2,0,0,0,,360,255,18,,1,Hot rolled – general construction steel
1238,ASTM A131 Steel,Grade Ds,,1,,0,0,1.175,0,0,0,0.04,98.36,0,0.04,0.225,0,0,0,0.16,0,0,0,,400,220,21,,1,Hot rolled – general construction steel
1239,ASTM A514 Steel,"Grade F, Plate Thickness 19 - 64 mm",,11,,0,0.325,0.8,0,0.85,0,0.04,96.46175,0,0.04,0.25,0.055,0.5,0,0.15,0,0.00325,0.525,,760,690,18,,11,plate – no special treatment – general-purpose steel
1240,ASTM A709 Steel,"Grade 36, Carbon Steel Plate (> 200 mm Wide)",,2,,0,0,1,0,0,0,0.05,98.365,0,0.04,0.275,0,0,0,0.27,0,0,0,,400,220,20,,2,Quenched (oil) – general-purpose steel (tested)
1241,ASTM A514 Steel,"Grade C, Plate Thickness 19-32 mm",,11,,0,0,1.3,0,0,0,0.04,98.017,0,0.04,0.225,0,0.225,0,0.15,0,0.003,0,,760,690,18,,11,plate – no special treatment – general-purpose steel
1242,ASTM A131 Steel,Grade Cs,,1,,0,0,1.175,0,0,0,0.04,98.36,0,0.04,0.225,0,0,0,0.16,0,0,0,,400,220,21,,1,Hot rolled – general construction steel
1243,Cast Stainless Steel CPH20,Astm A451,,2,,0,0,1.5,0,13.5,0,0.04,58.72,0,0.04,2,0,0,0,0.2,0,0,24,,485,205,30,,2,Quenched (oil) – general-purpose steel (tested)
1244,ASTM A710 Steel,"Grade A, Class 2, 25 - 50 mm Inclusive",,1,,0,1.15,0.55,0,0.85,0,0.025,95.96,0,0.025,0.4,0,0.2,0,0.07,0.02,0,0.75,,495,415,20,,1,Hot rolled – general construction steel
1245,ASTM A570 Steel,Grade 45,,1,,0,0.2,1.35,0,0,0,0.05,98.11,0,0.04,0,0,0,0,0.25,0,0,0,,415,310,12,,1,Hot rolled – general construction steel
1246,AISI Type S5 Tool Steel,"Austenitized 855-870C (1575-1600F), Oil Quenched To 35 Hrc",,2,,0,0,0.8,0,0,0,0.03,95.095,0,0.03,2,0.35,0.77,0,0.575,0,0,0.35,,1130,975,19,,2,Quenched (oil) – general-purpose steel (tested)
1247,ASTM A570 Steel,Grade 33,,1,,0,0.2,0.9,0,0,0,0.05,98.56,0,0.04,0,0,0,0,0.25,0,0,0,,360,230,16,,1,Hot rolled – general construction steel
1248,ASTM A284 Steel,Grade D,,1,,0,0,0.9,0,0,0,0.05,98.385,0,0.04,0.275,0,0,0,0.35,0,0,0,,415,230,21,,1,Hot rolled – general construction steel
1249,ASTM A500 Steel,"Grade B, Shaped Structural Tubing",,2,,0,0.18,0,0,0,0,0.063,99.407,0,0.05,0,0,0,0,0.3,0,0,0,,400,315,23,,2,Quenched (oil) – general-purpose steel (tested)
1250,ASTM A302 Alloy Steel,Grade B,,1,,0,0,1.325,0,0,0,0.04,97.545,0,0.04,0.275,0,0.525,0,0.25,0,0,0,,550,345,15,,1,Hot rolled – general construction steel
1251,ASTM A131 Steel,Grade Ah36,,1,,0,0.35,1.25,0,0.4,0,0.04,96.96,0,0.04,0.3,0.1,0.08,0,0.18,0.05,0,0.25,,490,350,19,,1,Hot rolled – general construction steel
1252,Cast Stainless Steel CF3,Astm A744,,2,,0,0,1.5,0,10,0,0.04,67.39,0,0.04,2,0,0,0,0.03,0,0,19,,485,205,35,,2,Quenched (oil) – general-purpose steel (tested)
1253,ASTM A302 Alloy Steel,Grade D,,1,,0,0,1.325,0,0.85,0,0.04,96.695,0,0.04,0.275,0,0.525,0,0.25,0,0,0,,550,345,17,,1,Hot rolled – general construction steel
1254,ASTM A514 Steel,"Grade B, Plate Thickness _ 19 mm",,11,,0,0,0.85,0,0,0.02,0.04,97.82725,0,0.04,0.275,0.055,0.2,0,0.165,0,0.00275,0.525,,760,690,18,,11,plate – no special treatment – general-purpose steel
1255,ASTM A573 Steel,Grade 65,,1,,0,0,1.025,0,0,0,0.05,98.35,0,0.04,0.275,0,0,0,0.26,0,0,0,,450,240,20,,1,Hot rolled – general construction steel
1256,ASTM A514 Steel,"Grade L, Plate Thickness _ 19 mm",,11,,0,0.3,0.55,0,0,0.07,0,96.905,0,0,0.28,0,0.33,0,0.165,0,0,1.4,,760,690,18,,11,plate – no special treatment – general-purpose steel
1257,ASTM A36 Steel,Flange,,2,,0,0.2,1,0,0,0,0.05,98.145,0,0.04,0.275,0,0,0,0.29,0,0,0,,400,250,20,,2,Quenched (oil) – general-purpose steel (tested)
1258,ASTM A302 Alloy Steel,Grade A,,1,,0,0,1.125,0,0,0,0.04,97.745,0,0.04,0.275,0,0.525,0,0.25,0,0,0,,515,310,15,,1,Hot rolled – general construction steel
1259,ASTM A678 Steel,Grade B,,1,,0,0.275,1.15,0,0.25,0,0.05,97.38,0,0.04,0.325,0,0.08,0,0.2,0,0,0.25,,550,415,22,,1,Hot rolled – general construction steel
1260,ASTM A387 Alloy Steel,"Grade 11, Class 1",,1,,0,0,0.525,0,0,0,0.04,96.775,0,0.04,0.65,0,0.55,0,0.17,0,0,1.25,,415,240,19,,1,Hot rolled – general construction steel
1261,ASTM A242 Steel,"Type 1, 19 mm Thick",,2,,0,0.2,1,0,0,0,0.05,98.45,0,0.15,0,0,0,0,0.15,0,0,0,,435,290,18,,2,Quenched (oil) – general-purpose steel (tested)
1262,ASTM A387 Alloy Steel,"Grade 7, Class 1",,1,,0,0,0.45,0,0,0,0.03,90.79,0,0.03,1,0,0.55,0,0.15,0,0,7,,415,205,18,,1,Hot rolled – general construction steel
1263,ASTM A678 Steel,"Grade C, Plate Thickness 38 - 51 mm",,11,,0,0.275,1.3,0,0.25,0,0.05,97.185,0,0.04,0.35,0,0.08,0,0.22,0,0,0.25,,585,450,19,,11,plate – no special treatment – general-purpose steel
1264,ASTM A204 Low Alloy Steel,Grade C,,1,,0,0,0.9,0,0,0,0.04,97.94,0,0.04,0.275,0,0.525,0,0.28,0,0,0,,515,295,16,,1,Hot rolled – general construction steel
1265,ASTM A131 Steel,Grade Eh32,,1,,0,0.35,1.25,0,0.4,0,0.05,96.95,0,0.04,0.3,0.1,0.08,0,0.18,0.05,0,0.25,,470,315,19,,1,Hot rolled – general construction steel
1266,ASTM A387 Alloy Steel,"Grade 2, Class 2",,1,,0,0,0.675,0,0,0,0.04,97.585,0,0.04,0.275,0,0.525,0,0.21,0,0,0.65,,485,310,18,,1,Hot rolled – general construction steel
1267,ASTM A699 Steel,Class 4,,1,,0,0,1.55,0,0,0,0.025,97.565,0,0.04,0.4,0,0.3,0,0.06,0.06,0,0,,585,515,18,,1,Hot rolled – general construction steel
1268,ASTM A225 Low Alloy Steel,Grade D,,1,,0,0,1.7,0,0.55,0,0.04,97.03,0,0.04,0.3,0.14,0,0,0.2,0,0,0,,515,380,19,,1,Hot rolled – general construction steel
1269,ASTM A678 Steel,Grade C,,1,,0,0.275,1.3,0,0.25,0,0.05,97.185,0,0.04,0.35,0,0.08,0,0.22,0,0,0.25,,585,450,19,,1,Hot rolled – general construction steel
1270,ASTM A709 Steel,"Grade 36, Carbon Steel Shapes (> 634 Kg/M)",,2,,0,0,1,0,0,0,0.05,98.365,0,0.04,0.275,0,0,0,0.27,0,0,0,,400,250,19,,2,Quenched (oil) – general-purpose steel (tested)
1271,Cast Stainless Steel CF8C,Astm A743,,2,,0,0,1.5,0,10.5,0,0.04,66.34,0,0.04,2,0,0,0,0.08,0,0,19.5,,485,205,30,,2,Quenched (oil) – general-purpose steel (tested)
1272,ASTM A611 Steel,Grade B,,1,,0,0.2,0.6,0,0,0,0.04,98.92,0,0.04,0,0,0,0,0.2,0,0,0,,310,205,24,,1,Hot rolled – general construction steel
1273,ASTM A442 Carbon Steel,Grade 55,,1,,0,0,0.95,0,0,0,0.04,98.455,0,0.04,0.275,0,0,0,0.24,0,0,0,,380,205,21,,1,Hot rolled – general construction steel
1274,ASTM A387 Alloy Steel,"Grade 2, Class 1",,1,,0,0,0.675,0,0,0,0.04,97.585,0,0.04,0.275,0,0.525,0,0.21,0,0,0.65,,380,230,18,,1,Hot rolled – general construction steel
1275,ASTM A678 Steel,"Grade C, Plate Thickness 19 - 38 mm",,11,,0,0.275,1.3,0,0.25,0,0.05,97.185,0,0.04,0.35,0,0.08,0,0.22,0,0,0.25,,620,485,19,,11,plate – no special treatment – general-purpose steel
1276,ASTM A514 Steel,"Grade A, Plate Thickness _ 19 mm",,11,,0,0,0.95,0,0,0,0.04,97.2075,0.1,0.04,0.6,0,0.23,0,0.18,0,0.0025,0.65,,760,690,18,,11,plate – no special treatment – general-purpose steel
1277,ASTM A204 Low Alloy Steel,Grade B,,1,,0,0,0.9,0,0,0,0.04,97.95,0,0.04,0.275,0,0.525,0,0.27,0,0,0,,485,275,17,,1,Hot rolled – general construction steel
1278,ASTM A440 Steel,"Plate, Bar, And Shapes Under 19 mm Thick",,2,,0,0.2,1.4,0,0,0,0.05,97.73,0,0.04,0.3,0,0,0,0.28,0,0,0,,485,345,18,,2,Quenched (oil) – general-purpose steel (tested)
1279,ASTM A203 Low Alloy Steel,Grade E,,1,,0,0,0.8,0,3.5,0,0.04,95.115,0,0.04,0.275,0,0,0,0.23,0,0,0,,485,275,17,,1,Hot rolled – general construction steel
1280,ASTM A709 Steel,"Grade 36, Carbon Steel Plate (_ 200 M)",,2,,0,0,1,0,0,0,0.05,98.365,0,0.04,0.275,0,0,0,0.27,0,0,0,,400,250,20,,2,Quenched (oil) – general-purpose steel (tested)
1281,ASTM A424 Steel,"Type Ii, Composition B, Commercial Quality",,2,,0,0,0.2,0,0,0,0.04,99.665,0,0.015,0,0,0,0,0.08,0,0,0,,345,240,28,,2,Quenched (oil) – general-purpose steel (tested)
1282,ASTM A36 Steel,Plate,,2,,0,0.2,1.03,0,0,0,0.05,98.13,0,0.04,0.28,0,0,0,0.27,0,0,0,,400,250,20,,2,Quenched (oil) – general-purpose steel (tested)
1283,ASTM A387 Alloy Steel,"Grade 7, Class 2",,1,,0,0,0.45,0,0,0,0.03,90.79,0,0.03,1,0,0.55,0,0.15,0,0,7,,515,310,18,,1,Hot rolled – general construction steel
1284,ASTM A424 Steel,"Type I, Drawing Quality",,2,,0,0,0.6,0,0,0,0.035,99.357,0,0,0,0,0,0,0.008,0,0,0,,275,170,45,,2,Quenched (oil) – general-purpose steel (tested)
1285,ASTM A387 Alloy Steel,"Grade 9, Class 2",,1,,0,0,0.45,0,0,0,0.03,88.34,0,0.03,1,0,1,0,0.15,0,0,9,,515,310,18,,1,Hot rolled – general construction steel
1286,ASTM A573 Steel,Grade 70,,1,,0,0,1.025,0,0,0,0.05,98.33,0,0.04,0.275,0,0,0,0.28,0,0,0,,485,290,18,,1,Hot rolled – general construction steel
1287,ASTM A710 Steel,"Grade A, Class 2, Thickness > 50 mm",,1,,0,1.15,0.55,0,0.85,0,0.025,95.96,0,0.025,0.4,0,0.2,0,0.07,0.02,0,0.75,,450,380,20,,1,Hot rolled – general construction steel
1288,ASTM A514 Steel,"Grade L, Plate Thickness 19 - 64 mm",,11,,0,0.3,0.55,0,0,0.07,0,96.905,0,0,0.28,0,0.33,0,0.165,0,0,1.4,,760,690,18,,11,plate – no special treatment – general-purpose steel
1289,ASTM A514 Steel,"Grade J, Plate Thickness _ 19 mm",,11,,0,0,0.575,0,0,0,0.04,98.332,0,0.04,0.275,0,0.575,0,0.16,0,0.003,0,,760,690,18,,11,plate – no special treatment – general-purpose steel
1290,ASTM A299 Carbon Steel,Manganese Silicon Alloy,,2,,0,0,1.2,0,0,0,0.04,98.145,0,0.04,0.275,0,0,0,0.3,0,0,0,,515,275,16,,2,Quenched (oil) – general-purpose steel (tested)
1291,ASTM A387 Alloy Steel,"Grade 12, Class 1",,1,,0,0,0.525,0,0,0,0.04,97.45,0,0.04,0.275,0,0.525,0,0.17,0,0,0.975,,380,230,18,,1,Hot rolled – general construction steel
1292,ASTM A514 Steel,"Grade C, Plate Thickness _ 19 mm",,11,,0,0,1.3,0,0,0,0.04,98.017,0,0.04,0.225,0,0.225,0,0.15,0,0.003,0,,760,690,18,,11,plate – no special treatment – general-purpose steel
1293,ASTM A517 Low Alloy Steel,Grade J,,1,,0,0,0.575,0,0,0,0.04,98.327,0,0.04,0.275,0,0.575,0,0.165,0,0.003,0,,795,690,16,,1,Hot rolled – general construction steel
1294,ASTM A533 Low Alloy Steel,"Grade A, Class 1",,1,,0,0,1.325,0,0,0,0.04,97.545,0,0.04,0.275,0,0.525,0,0.25,0,0,0,,550,345,18,,1,Hot rolled – general construction steel
1295,ASTM A533 Low Alloy Steel,"Grade B, Class 3",,1,,0,0,1.325,0,0.55,0,0.04,96.995,0,0.04,0.275,0,0.525,0,0.25,0,0,0,,690,570,16,,1,Hot rolled – general construction steel
1296,ASTM A131 Steel,Grade D,,1,,0,0,1.025,0,0,0,0.04,98.46,0,0.04,0.225,0,0,0,0.21,0,0,0,,400,220,21,,1,Hot rolled – general construction steel
1297,ASTM A517 Low Alloy Steel,Grade F,,1,,0,0,0.8,0,0.85,0,0.04,96.84175,0,0.04,0.25,0,0.5,0,0.15,0,0.00325,0.525,,795,690,16,,1,Hot rolled – general construction steel
1298,ASTM A533 Low Alloy Steel,"Grade A, Class 3",,1,,0,0,1.325,0,0,0,0.04,97.545,0,0.04,0.275,0,0.525,0,0.25,0,0,0,,690,570,16,,1,Hot rolled – general construction steel
1299,ASTM A699 Steel,Class 2,,1,,0,0,1.55,0,0,0,0.025,97.565,0,0.04,0.4,0,0.3,0,0.06,0.06,0,0,,620,515,18,,1,Hot rolled – general construction steel
1300,ASTM A517 Low Alloy Steel,Grade A,,1,,0,0,0.95,0,0,0,0.04,97.31,0,0.04,0.6,0,0.23,0,0.18,0,0,0.65,,795,690,16,,1,Hot rolled – general construction steel
1301,ASTM A514 Steel,"Grade P, Plate Thickness 19 - 64 mm",,11,,0,0,0.575,0,1.35,0,0.04,96.007,0,0.035,0.275,0,0.525,0,0.165,0,0.003,1.025,,828,690,18,,11,plate – no special treatment – general-purpose steel
1302,ASTM A202 Low Alloy Steel,Grade A,,1,,0,0,1.225,0,0,0,0.04,97.3,0,0.04,0.75,0,0,0,0.17,0,0,0.475,,515,310,16,,1,Hot rolled – general construction steel
1303,ASTM A517 Low Alloy Steel,Grade S,,1,,0,0,1.3,0,0,0.06,0.04,97.85,0,0.04,0.275,0,0.225,0,0.15,0.06,0,0,,795,690,16,,1,Hot rolled – general construction steel
1304,ASTM A709 Steel,"Grade 36, Carbon Steel Shapes (_ 634 Kg/M)",,2,,0,0,1,0,0,0,0.05,98.37,0,0.04,0.27,0,0,0,0.27,0,0,0,,400,250,20,,2,Quenched (oil) – general-purpose steel (tested)
1305,ASTM A387 Alloy Steel,"Grade 5, Class 2",,1,,0,0,0.45,0,0,0,0.03,93.28,0,0.04,0.5,0,0.55,0,0.15,0,0,5,,515,310,18,,1,Hot rolled – general construction steel
1306,ASTM A533 Low Alloy Steel,"Grade C, Class 2",,1,,0,0,1.325,0,0.85,0,0.04,96.695,0,0.04,0.275,0,0.525,0,0.25,0,0,0,,620,485,16,,1,Hot rolled – general construction steel
1307,ASTM A517 Low Alloy Steel,Grade H,,1,,0,0,1.125,0,0.5,0,0.04,97.08,0,0.04,0.275,0,0.25,0,0.165,0,0,0.525,,795,690,16,,1,Hot rolled – general construction steel
1308,ASTM A533 Low Alloy Steel,"Grade D, Class 3",,1,,0,0,1.325,0,0.3,0,0.04,97.77,0,0.04,0.275,0,0,0,0.25,0,0,0,,690,570,16,,1,Hot rolled – general construction steel
1309,ASTM A387 Alloy Steel,"Grade 22, Class 1",,1,,0,0,0.45,0,0,0,0.04,95.57,0,0.04,0.5,0,1,0,0.15,0,0,2.25,,415,205,18,,1,Hot rolled – general construction steel
1310,Cast Stainless Steel CA15,Astm A487,,2,,0,0.5,1,0,4,0,0.03,79.78,0,0.04,1,0.05,0.7,0,0.15,0,0,12.75,,690,520,17,,2,Quenched (oil) – general-purpose steel (tested)
1311,ASTM A537 Carbon Steel,Class 2,,1,,0,0.35,1.15,0,0.25,0,0.04,97.275,0,0.04,0.325,0,0.08,0,0.24,0,0,0.25,,485,315,20,,1,Hot rolled – general construction steel
1312,ASTM A500 Steel,"Grade A, Shaped Structural Tubing",,2,,0,0.18,0,0,0,0,0.063,99.407,0,0.05,0,0,0,0,0.3,0,0,0,,310,270,25,,2,Quenched (oil) – general-purpose steel (tested)
1313,ASTM A542 Low Alloy Steel,"Grade A, Class 1",,1,,0,0.4,0.45,0,0.4,0,0.03,95.76,0,0.03,0.5,0.03,0,0,0.15,0,0,2.25,,725,585,14,,1,Hot rolled – general construction steel
1314,ASTM A542 Low Alloy Steel,"Grade C, Class 1",,1,,0,0.25,0.45,0,0.25,0.025,0.03,95.458,0,0.03,0.13,0.25,0,0,0.125,0,0.002,3,,725,585,14,,1,Hot rolled – general construction steel
1315,ASTM A611 Steel,Grade A,,1,,0,0.2,0.6,0,0,0,0.04,98.92,0,0.04,0,0,0,0,0.2,0,0,0,,290,170,26,,1,Hot rolled – general construction steel
1316,ASTM A517 Low Alloy Steel,Grade E,,1,,0,0,0.55,0,0,0,0.04,96.73175,0,0.04,0.275,0,0.5,0,0.16,0,0.00325,1.7,,725,620,14,,1,Hot rolled – general construction steel
1317,ASTM A514 Steel,"Grade M, Plate Thickness _ 19 mm",,11,,0,0,0.575,0,1.35,0,0.04,97.027,0,0.04,0.275,0,0.525,0,0.165,0,0.003,0,,760,690,18,,11,plate – no special treatment – general-purpose steel
1318,ASTM A699 Steel,Class 3,,1,,0,0,1.55,0,0,0,0.025,97.565,0,0.04,0.4,0,0.3,0,0.06,0.06,0,0,,585,485,18,,1,Hot rolled – general construction steel
1319,ASTM A36 Steel,Bar,,2,,0,0.2,1,0,0,0,0.05,98.145,0,0.04,0.275,0,0,0,0.29,0,0,0,,400,250,20,,2,Quenched (oil) – general-purpose steel (tested)
1320,ASTM A533 Low Alloy Steel,"Grade C, Class 3",,1,,0,0,1.325,0,0.85,0,0.04,96.695,0,0.04,0.275,0,0.525,0,0.25,0,0,0,,690,570,16,,1,Hot rolled – general construction steel
1321,ASTM A542 Low Alloy Steel,"Grade B, Class 4",,1,,0,0.25,0.45,0,0.25,0,0.02,96.11,0,0.02,0.5,0.02,0,0,0.13,0,0,2.25,,585,380,20,,1,Hot rolled – general construction steel
1322,ASTM A543 Low Alloy Steel,"Grade B, Class 3",,1,,0,0,0.4,0,2.925,0,0.04,94.285,0,0.04,0.3,0.03,0,0,0.23,0,0,1.75,,720,485,16,,1,Hot rolled – general construction steel
1323,ASTM A562 Carbon Steel,Titanium Alloy,,2,,0,0.15,1.2,0,0,0.48,0.04,97.645,0,0.04,0.325,0,0,0,0.12,0,0,0,,380,205,22,,2,Quenched (oil) – general-purpose steel (tested)
1324,Cast Stainless Steel CF8M,Astm A744,,2,,0,0,1.5,0,10.5,0,0.04,63.84,0,0.04,2,0,2.5,0,0.08,0,0,19.5,,485,205,30,,2,Quenched (oil) – general-purpose steel (tested)
1325,ASTM A387 Alloy Steel,"Grade 21, Class 1",,1,,0,0,0.45,0,0,0,0.04,94.82,0,0.04,0.5,0,1,0,0.15,0,0,3,,415,205,18,,1,Hot rolled – general construction steel
1326,ASTM A514 Steel,"Grade K, Plate Thickness _ 19 mm",,11,,0,0,1.3,0,0,0,0,97.8,0,0,0.25,0,0.5,0,0.15,0,0,0,,760,690,18,,11,plate – no special treatment – general-purpose steel
1327,ASTM A387 Alloy Steel,"Grade 12, Class 2",,1,,0,0,0.525,0,0,0,0.04,97.45,0,0.04,0.275,0,0.525,0,0.17,0,0,0.975,,450,275,19,,1,Hot rolled – general construction steel
1328,ASTM A203 Low Alloy Steel,Grade F,,1,,0,0,0.8,0,3.5,0,0.04,95.115,0,0.04,0.275,0,0,0,0.23,0,0,0,,515,345,20,,1,Hot rolled – general construction steel
1329,ASTM A516 Carbon Steel,Grade 70,,1,,0,0,1.025,0,0,0,0.04,98.31,0,0.04,0.275,0,0,0,0.31,0,0,0,,485,260,17,,1,Hot rolled – general construction steel
1330,ASTM A225 Low Alloy Steel,Grade C,,1,,0,0,1.6,0,0.55,0,0.04,97.09,0,0.04,0.275,0.155,0,0,0.25,0,0,0,,725,485,20,,1,Hot rolled – general construction steel
1331,ASTM A517 Low Alloy Steel,Grade C,,1,,0,0,1.3,0,0,0,0.04,97.992,0,0.04,0.225,0,0.25,0,0.15,0,0.003,0,,795,690,16,,1,Hot rolled – general construction steel
1332,ASTM A543 Low Alloy Steel,"Grade B, Class 2",,1,,0,0,0.4,0,2.925,0,0.04,94.285,0,0.04,0.3,0.03,0,0,0.23,0,0,1.75,,795,690,14,,1,Hot rolled – general construction steel
1333,ASTM A533 Low Alloy Steel,"Grade A, Class 2",,1,,0,0,1.325,0,0,0,0.04,97.545,0,0.04,0.275,0,0.525,0,0.25,0,0,0,,620,485,16,,1,Hot rolled – general construction steel
1334,ASTM A514 Steel,"Grade E, Plate Thickness 64 - 150 mm",,11,,0,0,0.55,0,0,0.055,0.04,96.652,0,0.04,0.3,0,0.5,0,0.16,0,0.003,1.7,,690,620,16,,11,plate – no special treatment – general-purpose steel
1335,ASTM A542 Low Alloy Steel,"Grade B, Class 1",,1,,0,0.25,0.45,0,0.25,0,0.02,96.11,0,0.02,0.5,0.02,0,0,0.13,0,0,2.25,,725,585,14,,1,Hot rolled – general construction steel
1336,ASTM A543 Low Alloy Steel,"Grade C, Class 1",,1,,0,0,0.4,0,2.75,0,0.02,94.75,0,0.02,0.3,0.03,0,0,0.23,0,0,1.5,,725,585,14,,1,Hot rolled – general construction steel
1337,ASTM A515 Carbon Steel,Grade 55,,1,,0,0,0.9,0,0,0,0.04,98.465,0,0.04,0.275,0,0,0,0.28,0,0,0,,380,205,23,,1,Hot rolled – general construction steel
1338,ASTM A533 Low Alloy Steel,"Grade B, Class 2",,1,,0,0,1.325,0,0.55,0,0.04,96.995,0,0.04,0.275,0,0.525,0,0.25,0,0,0,,620,485,16,,1,Hot rolled – general construction steel
1339,ASTM A699 Steel,Class 1,,1,,0,0,1.55,0,0,0,0.025,97.965,0,0.04,0,0,0.3,0,0.06,0.06,0,0,,620,485,18,,1,Hot rolled – general construction steel
1340,ASTM A533 Low Alloy Steel,"Grade D, Class 1",,1,,0,0,1.325,0,0.3,0,0.04,97.77,0,0.04,0.275,0,0,0,0.25,0,0,0,,550,345,18,,1,Hot rolled – general construction steel
1341,Cast Stainless Steel CF8M,Astm A743,,2,,0,0,1.5,0,10.5,0,0.04,63.84,0,0.04,2,0,2.5,0,0.08,0,0,19.5,,485,205,30,,2,Quenched (oil) – general-purpose steel (tested)
1342,ASTM A543 Low Alloy Steel,"Grade C, Class 3",,1,,0,0,0.4,0,2.75,0,0.02,94.75,0,0.02,0.3,0.03,0,0,0.23,0,0,1.5,,720,485,16,,1,Hot rolled – general construction steel
1343,ASTM A542 Low Alloy Steel,"Grade A, Class 4",,1,,0,0.4,0.45,0,0.4,0,0.03,95.76,0,0.03,0.5,0.03,0,0,0.15,0,0,2.25,,585,380,20,,1,Hot rolled – general construction steel
1344,ASTM A202 Low Alloy Steel,Grade B,,1,,0,0,1.225,0,0,0,0.04,97.22,0,0.04,0.75,0,0,0,0.25,0,0,0.475,,585,325,15,,1,Hot rolled – general construction steel
1345,ASTM A542 Low Alloy Steel,"Grade C, Class 4A",,1,,0,0.25,0.45,0,0.25,0.025,0.03,95.458,0,0.03,0.13,0.25,0,0,0.125,0,0.002,3,,585,415,18,,1,Hot rolled – general construction steel
1346,ASTM A553 Alloy Steel,Grade Ii,,1,,0,0,0.9,0,8,0,0.04,90.615,0,0.04,0.275,0,0,0,0.13,0,0,0,,690,585,20,,1,Hot rolled – general construction steel
1347,ASTM A441 Steel,19 mm Thick,,2,,0,0.2,1.05,0,0,0,0.05,98.12,0,0.04,0.3,0.02,0,0,0.22,0,0,0,,485,345,18,,2,Quenched (oil) – general-purpose steel (tested)
1348,ASTM A516 Carbon Steel,Grade 65,,1,,0,0,1.025,0,0,0,0.04,98.33,0,0.04,0.275,0,0,0,0.29,0,0,0,,450,240,19,,1,Hot rolled – general construction steel
1349,ASTM A203 Low Alloy Steel,Grade B,,1,,0,0,0.8,0,2.3,0,0.04,96.295,0,0.04,0.275,0,0,0,0.25,0,0,0,,485,275,17,,1,Hot rolled – general construction steel
1350,ASTM A570 Steel,"Grade A, Sheet And Strip",,1,,0,0.2,0.43,0,0,0,0.04,99.04,0,0.04,0,0,0,0,0.25,0,0,0,,310,170,27,,1,Hot rolled – general construction steel
1351,ASTM A662 Carbon Steel,Grade A,,1,,0,0,1.125,0,0,0,0.04,98.38,0,0.04,0.275,0,0,0,0.14,0,0,0,,400,275,20,,1,Hot rolled – general construction steel
1352,ASTM A542 Low Alloy Steel,"Grade A, Class 2",,1,,0,0.4,0.45,0,0.4,0,0.03,95.76,0,0.03,0.5,0.03,0,0,0.15,0,0,2.25,,795,690,13,,1,Hot rolled – general construction steel
1353,ASTM A542 Low Alloy Steel,"Grade B, Class 4A",,1,,0,0.25,0.45,0,0.25,0,0.02,96.11,0,0.02,0.5,0.02,0,0,0.13,0,0,2.25,,585,415,18,,1,Hot rolled – general construction steel
1354,ASTM A387 Alloy Steel,"Grade 11, Class 2",,1,,0,0,0.525,0,0,0,0.04,96.775,0,0.04,0.65,0,0.55,0,0.17,0,0,1.25,,515,310,18,,1,Hot rolled – general construction steel
1355,ASTM A611 Steel,Grade C,,1,,0,0.2,0.6,0,0,0,0.04,98.92,0,0.04,0,0,0,0,0.2,0,0,0,,330,230,22,,1,Hot rolled – general construction steel
1356,ASTM A573 Steel,Grade 58,,1,,0,0,0.75,0,0,0,0.05,98.705,0,0.04,0.225,0,0,0,0.23,0,0,0,,400,220,21,,1,Hot rolled – general construction steel
1357,ASTM A611 Steel,Grade D,,1,,0,0.2,0.9,0,0,0,0.04,98.62,0,0.04,0,0,0,0,0.2,0,0,0,,275,360,20,,1,Hot rolled – general construction steel
1358,ASTM A724 Carbon Steel,Grade C,,1,,0,0.35,1.35,0,0.25,0,0.04,96.93,0,0.04,0.4,0.08,0.08,0,0.22,0,0.01,0.25,,620,485,19,,1,Hot rolled – general construction steel
1359,ASTM A734 Low Alloy Steel,Grade B,,1,,0.06,0.25,1.6,0.03,0.35,0,0.02,96.67,0,0.04,0.4,0.11,0.25,0,0.17,0.05,0,0,,530,450,20,,1,Hot rolled – general construction steel
1360,ASTM A553 Alloy Steel,Grade I,,1,,0,0,0.9,0,9,0,0.04,89.615,0,0.04,0.275,0,0,0,0.13,0,0,0,,690,585,20,,1,Hot rolled – general construction steel
1361,ASTM A542 Low Alloy Steel,"Grade B, Class 3",,1,,0,0.25,0.45,0,0.25,0,0.02,96.11,0,0.02,0.5,0.02,0,0,0.13,0,0,2.25,,655,515,20,,1,Hot rolled – general construction steel
1362,ASTM A387 Alloy Steel,"Grade 9, Class 1",,1,,0,0,0.45,0,0,0,0.03,88.34,0,0.03,1,0,1,0,0.15,0,0,9,,415,205,18,,1,Hot rolled – general construction steel
1363,ASTM A607 Steel,"Grade 45, Hot Rolled",,1,,0,0,1.35,0,0,0,0.05,98.34,0,0.04,0,0,0,0,0.22,0,0,0,,415,310,25,,1,Hot rolled – general construction steel
1364,ASTM A662 Carbon Steel,Grade B,,1,,0,0,1.175,0,0,0,0.04,98.28,0,0.04,0.275,0,0,0,0.19,0,0,0,,450,275,20,,1,Hot rolled – general construction steel
1365,ASTM A446 Steel,Grade A,,1,,0,0.2,0,0,0,0,0.04,99.52,0,0.04,0,0,0,0,0.2,0,0,0,,310,230,20,,1,Hot rolled – general construction steel
1366,ASTM A572 Steel,Grade 42,,1,,0,0,1.35,0,0,0,0.05,97.95,0,0.04,0.4,0,0,0,0.21,0,0,0,,415,290,20,,1,Hot rolled – general construction steel
1367,ASTM A736 Low Alloy Steel,"Grade C, Class 1",,1,,0,1.15,1.475,0,0.85,0,0.03,95.975,0,0.03,0.4,0,0,0,0.07,0.02,0,0,,690,620,20,,1,Hot rolled – general construction steel
1368,ASTM A542 Low Alloy Steel,"Grade B, Class 2",,1,,0,0.25,0.45,0,0.25,0,0.02,96.11,0,0.02,0.5,0.02,0,0,0.13,0,0,2.25,,795,690,13,,1,Hot rolled – general construction steel
1369,ASTM A514 Steel,"Grade E, Plate Thickness _ 19 mm",,11,,0,0,0.55,0,0,0.055,0.04,96.652,0,0.04,0.3,0,0.5,0,0.16,0,0.003,1.7,,760,690,18,,11,plate – no special treatment – general-purpose steel
1370,ASTM A782 Low Alloy Steel,Class 1,,1,,0,0,0.95,0,0,0,0.04,97.34,0.08,0.04,0.6,0,0,0,0.2,0,0,0.75,,670,550,18,,1,Hot rolled – general construction steel
1371,ASTM A678 Steel,Grade D,,1,,0,0.2,1.325,0.002,0,0,0.05,97.733,0,0.04,0.325,0.075,0,0,0.22,0.03,0,0,,620,515,18,,1,Hot rolled – general construction steel
1372,ASTM A738 Carbon Steel,Grade C,,1,,0,0.35,1.6,0,0.25,0,0.03,96.78,0,0.03,0.35,0.08,0.08,0,0.2,0,0,0.25,,485,315,20,,1,Hot rolled – general construction steel
1373,ASTM A737 Steel,Grade C,,1,,0,0,1.325,0.03,0,0,0.03,97.905,0,0.04,0.325,0.075,0,0,0.22,0.05,0,0,,550,415,18,,1,Hot rolled – general construction steel
1374,ASTM A517 Low Alloy Steel,Grade M,,1,,0,0,0.575,0,1.35,0,0.04,97.027,0,0.04,0.275,0,0.525,0,0.165,0,0.003,0,,795,690,16,,1,Hot rolled – general construction steel
1375,ASTM A709 Steel,"Grade 36, Carbon Steel Bar (Diam _ 200 mm)",,2,,0,0,1,0,0,0,0.05,98.36,0,0.04,0.275,0,0,0,0.275,0,0,0,,400,250,20,,2,Quenched (oil) – general-purpose steel (tested)
1376,ASTM A542 Low Alloy Steel,"Grade A, Class 3",,1,,0,0.4,0.45,0,0.4,0,0.03,95.76,0,0.03,0.5,0.03,0,0,0.15,0,0,2.25,,655,515,20,,1,Hot rolled – general construction steel
1377,ASTM A709 Steel,"Grade 36, Carbon Steel Bar (Diam. > 200 mm)",,2,,0,0,0.75,0,0,0,0.05,98.61,0,0.04,0.275,0,0,0,0.275,0,0,0,,400,220,20,,2,Quenched (oil) – general-purpose steel (tested)
1378,Cast Stainless Steel CD4MCu,Astm A890,,2,,0,3,1,0,5.375,0,0.04,62.005,0,0.04,1,0,2,0,0.04,0,0,25.5,,690,485,16,,2,Quenched (oil) – general-purpose steel (tested)
1379,ASTM A387 Alloy Steel,"Grade 7, Class 1",,1,,0,0,0.45,0,0,0,0.03,90.79,0,0.03,1,0,0.55,0,0.15,0,0,7,,415,205,18,,1,Hot rolled – general construction steel
1380,ASTM A678 Steel,Grade A,,1,,0,0.275,1.2,0,0.25,0,0.05,97.37,0,0.04,0.325,0,0.08,0,0.16,0,0,0.25,,485,345,22,,1,Hot rolled – general construction steel
1381,ASTM A735 Low Alloy Steel,Class 2,,1,,0,0.275,1.7,0,0,0,0.03,97.435,0,0.04,0.4,0,0,0,0.06,0.06,0,0,,585,485,12,,1,Hot rolled – general construction steel
1382,ASTM A734 Low Alloy Steel,Grade A,,1,,0.06,0,0.6,0,1.05,0,0.02,96.66,0,0.04,0.4,0,0,0,0.12,0,0,1.05,,530,450,20,,1,Hot rolled – general construction steel
1383,ASTM A533 Low Alloy Steel,"Grade B, Class 1",,1,,0,0,1.325,0,0.55,0,0.04,96.995,0,0.04,0.275,0,0.525,0,0.25,0,0,0,,550,345,18,,1,Hot rolled – general construction steel
1384,ASTM A517 Low Alloy Steel,Grade P,,1,,0,0,0.575,0,1.35,0,0.04,96.002,0,0.04,0.275,0,0.525,0,0.165,0,0.003,1.025,,725,620,14,,1,Hot rolled – general construction steel
1385,ASTM A542 Low Alloy Steel,"Grade C, Class 4",,1,,0,0.25,0.45,0,0.25,0.025,0.03,95.458,0,0.03,0.13,0.25,0,0,0.125,0,0.002,3,,585,380,20,,1,Hot rolled – general construction steel
1386,ASTM A737 Steel,Grade B,,1,,0,0,1.325,0,0,0,0.03,98.03,0,0.04,0.325,0,0,0,0.2,0.05,0,0,,485,345,18,,1,Hot rolled – general construction steel
1387,ASTM A738 Carbon Steel,Grade B,,1,,0,0.35,1.2,0,0.25,0,0.03,97.18,0,0.03,0.35,0.08,0.08,0,0.2,0,0,0.25,,585,415,20,,1,Hot rolled – general construction steel
1388,ASTM A543 Low Alloy Steel,"Grade C, Class 2",,1,,0,0,0.4,0,2.75,0,0.02,94.75,0,0.02,0.3,0.03,0,0,0.23,0,0,1.5,,795,690,14,,1,Hot rolled – general construction steel
1389,ASTM A736 Low Alloy Steel,"Grade A, Class 3",,1,,0,1.15,0.55,0,0.85,0,0.03,96.15,0,0.03,0.4,0,0,0,0.07,0.02,0,0.75,,485,415,20,,1,Hot rolled – general construction steel
1390,ASTM A533 Low Alloy Steel,"Grade D, Class 2",,1,,0,0,1.325,0,0.3,0,0.04,97.77,0,0.04,0.275,0,0,0,0.25,0,0,0,,620,485,16,,1,Hot rolled – general construction steel
1391,ASTM A735 Low Alloy Steel,Class 3,,1,,0,0.275,1.7,0,0,0,0.03,97.435,0,0.04,0.4,0,0,0,0.06,0.06,0,0,,620,515,12,,1,Hot rolled – general construction steel
1392,ASTM A662 Carbon Steel,Grade C,,1,,0,0,1.3,0,0,0,0.04,98.095,0,0.04,0.325,0,0,0,0.2,0,0,0,,485,295,18,,1,Hot rolled – general construction steel
1393,ASTM A782 Low Alloy Steel,Class 2,,1,,0,0,0.95,0,0,0,0.04,97.34,0.08,0.04,0.6,0,0,0,0.2,0,0,0.75,,740,620,17,,1,Hot rolled – general construction steel
1394,ASTM A735 Low Alloy Steel,Class 4,,1,,0,0.275,1.7,0,0,0,0.03,97.435,0,0.04,0.4,0,0,0,0.06,0.06,0,0,,655,550,12,,1,Hot rolled – general construction steel
1395,ASTM A738 Carbon Steel,Grade A,,1,,0,0.35,1.6,0,0.5,0,0.04,96.575,0,0.04,0.325,0,0.08,0,0.24,0,0,0.25,,515,310,20,,1,Hot rolled – general construction steel
1396,ASTM A736 Low Alloy Steel,"Grade C, Class 3",,1,,0,1.15,1.475,0,0.85,0,0.03,95.975,0,0.03,0.4,0,0,0,0.07,0.02,0,0,,620,550,20,,1,Hot rolled – general construction steel
1397,ASTM A709 Steel,Grade 50,,1,,0,0,1.35,0,0,0,0.05,98.33,0,0.04,0,0,0,0,0.23,0,0,0,,450,345,18,,1,Hot rolled – general construction steel
1398,AK Steel ASTM A 424 Type II,Vit-Plus Ds Enameling Carbon Steel,,2,,0.05,0.02,0.21,0,0,0,0.01,99.65,0,0.01,0.01,0,0,0,0.04,0,0,0,,311,198,43,,2,Quenched (oil) – general-purpose steel (tested)
1399,ASTM A570 Steel,Grade 50,,1,,0,0.2,1.35,0,0,0,0.05,98.11,0,0.04,0,0,0,0,0.25,0,0,0,,450,345,10,,1,Hot rolled – general construction steel
1400,ASTM A515 Carbon Steel,Grade 60,,1,,0,0,0.9,0,0,0,0.04,98.435,0,0.04,0.275,0,0,0,0.31,0,0,0,,415,220,21,,1,Hot rolled – general construction steel
1401,ASTM A533 Low Alloy Steel,"Grade C, Class 1",,1,,0,0,1.325,0,0.85,0,0.04,96.695,0,0.04,0.275,0,0.525,0,0.25,0,0,0,,550,345,18,,1,Hot rolled – general construction steel
1402,ASTM A537 Carbon Steel,Class 1,,1,,0,0.35,1.15,0,0.25,0,0.04,97.275,0,0.04,0.325,0,0.08,0,0.24,0,0,0.25,,450,310,18,,1,Hot rolled – general construction steel
1403,ASTM A442 Carbon Steel,Grade 60,,1,,0,0,0.95,0,0,0,0.04,98.425,0,0.04,0.275,0,0,0,0.27,0,0,0,,415,220,20,,1,Hot rolled – general construction steel
1404,ASTM A736 Low Alloy Steel,"Grade A, Class 2",,1,,0,1.15,0.55,0,0.85,0,0.03,96.15,0,0.03,0.4,0,0,0,0.07,0.02,0,0.75,,415,345,20,,1,Hot rolled – general construction steel
1405,ASTM A517 Low Alloy Steel,Grade Q,,1,,0,0,1.125,0,1.35,0,0.04,95.215,0,0.04,0.25,0.055,0.5,0,0.175,0,0,1.25,,725,620,14,,1,Hot rolled – general construction steel
1406,ASTM A514 Steel,"Grade D, Plate Thickness _ 19 mm",,11,,0,0.3,0.55,0,0,0.07,0,97.435,0,0,0.28,0,0.2,0,0.165,0,0,1,,760,690,18,,11,plate – no special treatment – general-purpose steel
1407,ASTM A710 Steel,"Grade A, Class 1, 6.4 - 8.0 mm Thick",,1,,0,1.15,0.55,0,0.85,0,0.025,95.96,0,0.025,0.4,0,0.2,0,0.07,0.02,0,0.75,,620,585,20,,1,Hot rolled – general construction steel
1408,ASTM A204 Low Alloy Steel,Grade A,,1,,0,0,0.9,0,0,0,0.04,97.97,0,0.04,0.275,0,0.525,0,0.25,0,0,0,,450,255,19,,1,Hot rolled – general construction steel
1409,ASTM A515 Carbon Steel,Grade 65,,1,,0,0,0.9,0,0,0,0.04,98.415,0,0.04,0.275,0,0,0,0.33,0,0,0,,450,240,19,,1,Hot rolled – general construction steel
1410,AK Steel ASTM A 424 Type 1,Univit Ds Enameling Carbon Steel,,2,,0.05,0.02,0.21,0,0,0,0.01,99.69,0,0.01,0.01,0,0,0,0,0,0,0,,300,178,46,,2,Quenched (oil) – general-purpose steel (tested)
1411,ASTM A724 Carbon Steel,Grade B,,1,,0,0.35,1.3,0,0.25,0,0.04,96.91,0,0.04,0.5,0.08,0.08,0,0.2,0,0,0.25,,655,515,17,,1,Hot rolled – general construction steel
1412,ASTM A543 Low Alloy Steel,"Grade B, Class 1",,1,,0,0,0.4,0,2.925,0,0.04,94.285,0,0.04,0.3,0.03,0,0,0.23,0,0,1.75,,725,585,14,,1,Hot rolled – general construction steel
1413,ASTM A782 Low Alloy Steel,Class 3,,1,,0,0,0.95,0,0,0,0.04,97.34,0.08,0.04,0.6,0,0,0,0.2,0,0,0.75,,795,690,16,,1,Hot rolled – general construction steel
1414,ASTM A736 Low Alloy Steel,"Grade A, Class 1",,1,,0,1.15,0.55,0,0.85,0,0.03,96.15,0,0.03,0.4,0,0,0,0.07,0.02,0,0.75,,620,550,20,,1,Hot rolled – general construction steel
1415,ASTM A715 Steel,"Grade 50, Type 1",,1,,0,0,1.65,0,0,0.05,0.035,98.08,0,0.025,0.01,0,0,0,0.15,0,0,0,,415,345,24,,1,Hot rolled – general construction steel
1416,ASTM A387 Alloy Steel,Grade 91,,1,,0.04,0,0.45,0.05,0.4,0,0.01,88.585,0,0.02,0.35,0.215,0.95,0,0.1,0.08,0,8.75,,585,415,18,,1,Hot rolled – general construction steel
1417,ASTM A440 Steel,"Plate, Bar, And Shapes 19-38 mm Thick",,2,,0,0.2,1.4,0,0,0,0.05,98.03,0,0.04,0,0,0,0,0.28,0,0,0,,460,315,21,,2,Quenched (oil) – general-purpose steel (tested)
1418,ASTM A387 Alloy Steel,"Grade 11, Chromium Molybdenum",,2,,0,0,0.525,0,0,0,0.035,96.845,0,0.035,0.65,0,0.55,0,0.11,0,0,1.25,,515,310,22,,2,Quenched (oil) – general-purpose steel (tested)
1419,ASTM A542 Low Alloy Steel,"Grade C, Class 2",,1,,0,0.25,0.45,0,0.25,0.025,0.03,95.458,0,0.03,0.13,0.25,0,0,0.125,0,0.002,3,,795,690,13,,1,Hot rolled – general construction steel
1420,ASTM A572 Steel,Grade 65,,1,,0,0,1.65,0,0,0,0.05,97.6,0,0.04,0.4,0,0,0,0.26,0,0,0,,550,450,15,,1,Hot rolled – general construction steel
1421,ASTM A570 Steel,"Grade D, Sheet And Strip",,1,,0,0.2,0.75,0,0,0,0.04,98.72,0,0.04,0,0,0,0,0.25,0,0,0,,380,275,21,,1,Hot rolled – general construction steel
1422,ASTM A572 Steel,Grade 60,,1,,0,0,1.35,0,0,0,0.05,97.9,0,0.04,0.4,0,0,0,0.26,0,0,0,,520,415,16,,1,Hot rolled – general construction steel
1423,ASTM A656 Steel,Grade 2,,1,,0.01,0,0.9,0,0,0.5,0.05,98.25,0,0.04,0.1,0,0,0,0.15,0,0,0,,655,550,12,,1,Hot rolled – general construction steel
1424,ASTM A517 Low Alloy Steel,Grade B,,1,,0,0,0.85,0,0,0,0.04,97.88725,0,0.04,0.275,0,0.2,0,0.18,0,0.00275,0.525,,795,690,16,,1,Hot rolled – general construction steel
1425,ASTM A387 Alloy Steel,"Grade 12, Chromium Molybdenum",,2,,0,0,0.525,0,0,0,0.035,97.52,0,0.035,0.275,0,0.525,0,0.11,0,0,0.975,,450,275,22,,2,Quenched (oil) – general-purpose steel (tested)
1426,ASTM A607 Steel,"Grade 55, Hot Rolled",,1,,0,0,1.35,0,0,0,0.05,98.31,0,0.04,0,0,0,0,0.25,0,0,0,,485,380,20,,1,Hot rolled – general construction steel
1427,ASTM A570 Steel,"Grade B, Sheet And Strip",,1,,0,0.2,0.43,0,0,0,0.04,99.04,0,0.04,0,0,0,0,0.25,0,0,0,,340,205,25,,1,Hot rolled – general construction steel
1428,ASTM A441 Steel,19-38 mm Thick,,2,,0,0.2,1.05,0,0,0,0.05,98.12,0,0.04,0.3,0.02,0,0,0.22,0,0,0,,460,315,18,,2,Quenched (oil) – general-purpose steel (tested)
1429,ASTM A607 Steel,"Grade 60, Hot Rolled",,1,,0,0,1.5,0,0,0,0.05,98.15,0,0.04,0,0,0,0,0.26,0,0,0,,515,415,18,,1,Hot rolled – general construction steel
1430,ASTM A242 Steel,"Type 1, 19-38 mm Thick",,2,,0,0.2,1,0,0,0,0.05,98.45,0,0.15,0,0,0,0,0.15,0,0,0,,435,290,18,,2,Quenched (oil) – general-purpose steel (tested)
1431,AISI 1010 Steel,"Hot Rolled Bar, 19-32 mm (0.75-1.25 In) Round Or Thickness",,2,,0,0,0.45,0,0,0,0.05,99.355,0,0.04,0,0,0,0,0.105,0,0,0,,325,180,28,,2,Quenched (oil) – general-purpose steel (tested)
1432,AISI 1006 Steel,"Cold Drawn Bar, 19-32 mm (0.75-1.25 In) Round",,2,,0,0,0.325,0,0,0,0.05,99.505,0,0.04,0,0,0,0,0.08,0,0,0,,330,285,20,,2,Quenched (oil) – general-purpose steel (tested)
1433,ASTM A387 Alloy Steel,"Grade 21, Class 2",,1,,0,0,0.45,0,0,0,0.04,94.82,0,0.04,0.5,0,1,0,0.15,0,0,3,,515,310,18,,1,Hot rolled – general construction steel
1434,AISI 1012 Steel,Cold Drawn,,2,,0,0,0.45,0,0,0,0.05,99.335,0,0.04,0,0,0,0,0.125,0,0,0,,370,310,19,,2,Quenched (oil) – general-purpose steel (tested)
1435,ASTM A213 T12 Alloy Steel,Chromium Molybdenum,,2,,0,0,0.455,0,0,0,0.025,97.325,0,0.025,0.5,0,0.545,0,0.1,0,0,1.025,,415,220,30,,2,Quenched (oil) – general-purpose steel (tested)
1436,AISI 1015 Steel,Cold Drawn,,2,,0,0,0.45,0,0,0,0.05,99.305,0,0.04,0,0,0,0,0.155,0,0,0,,385,325,18,,2,Quenched (oil) – general-purpose steel (tested)
1437,AISI 1015 Steel,"Cold Drawn, 19-32 mm (0.75-1.25 In) Round",,3,,0,0,0.45,0,0,0,0.05,99.305,0,0.04,0,0,0,0,0.155,0,0,0,,385,325,18,,3,Normalized – easy-to-machine stock (cold drawn)
1438,ASTM A607 Steel,"Grade 60, Cold Rolled",,1,,0,0,1.5,0,0,0,0.05,98.15,0,0.04,0,0,0,0,0.26,0,0,0,,515,415,16,,1,Hot rolled – general construction steel
1439,ASTM A607 Steel,"Grade 70, Hot Rolled",,1,,0,0,1.65,0.01,0,0,0.05,97.99,0,0.04,0,0,0,0,0.26,0,0,0,,585,485,14,,1,Hot rolled – general construction steel
1440,AISI 1006 Steel,"Cq, Dq, And Dqsk Sheet, 1.6-5.8 (0.06-0.23 In) mm Thick",,2,,0,0,0.325,0,0,0,0.05,99.505,0,0.04,0,0,0,0,0.08,0,0,0,,305,180,32,,2,Quenched (oil) – general-purpose steel (tested)
1441,ASTM A607 Steel,"Grade 65, Hot Rolled",,1,,0,0,1.5,0.01,0,0,0.05,98.14,0,0.04,0,0,0,0,0.26,0,0,0,,550,450,16,,1,Hot rolled – general construction steel
1442,AISI 1015 Steel,Annealed At 870C (1600F),,7,,0,0,0.45,0,0,0,0.05,99.305,0,0.04,0,0,0,0,0.155,0,0,0,,385,285,37,,7,Annealed – easy-to-machine – round annealed stock
1443,AISI 1015 Steel,"Normalized At 925C (1700F), 13 mm (0.5 In.) Round",,4,,0,0,0.45,0,0,0,0.05,99.305,0,0.04,0,0,0,0,0.155,0,0,0,,436,330,38,,4,Normalized (air cooled) – general-purpose steel
1444,AISI 1015 Steel,"Mock Carburized At 915C (1680F) For 8 Hours, 775C (1430F) Reheat, Water Quenched, 175C (350F) Temper, 13 mm (0.5 In.) Round",,8,,0,0,0.45,0,0,0,0.05,99.305,0,0.04,0,0,0,0,0.155,0,0,0,,733,415,15,,8,Carburized – quenched (oil) – wear-resistant surface steel (variant)
1445,ASTM A724 Carbon Steel,Grade A,,1,,0,0.35,1.3,0,0.25,0,0.04,96.88,0,0.04,0.55,0.08,0.08,0,0.18,0,0,0.25,,620,485,19,,1,Hot rolled – general construction steel
1446,ASTM A607 Steel,"Grade 45, Cold Rolled",,1,,0,0,1.35,0,0,0,0.05,98.34,0,0.04,0,0,0,0,0.22,0,0,0,,415,310,22,,1,Hot rolled – general construction steel
1447,AISI 1015 Steel,"Mock Carburized At 915C (1680F) For 8 Hours, 775C (1430F) Reheat, Water Quenched, 175C (350F) Temper, 100 mm (4 In.) Round",,8,,0,0,0.45,0,0,0,0.05,99.305,0,0.04,0,0,0,0,0.155,0,0,0,,464,270,30,,8,Carburized – quenched (oil) – wear-resistant surface steel (variant)
1448,ASTM A607 Steel,"Grade 55, Cold Rolled",,1,,0,0,1.35,0,0,0,0.05,98.31,0,0.04,0,0,0,0,0.25,0,0,0,,485,380,18,,1,Hot rolled – general construction steel
1449,ASTM A542 Low Alloy Steel,"Grade A, Class 4A",,1,,0,0.4,0.45,0,0.4,0,0.03,95.76,0,0.03,0.5,0.03,0,0,0.15,0,0,2.25,,585,415,18,,1,Hot rolled – general construction steel
1450,AISI 1018 Steel,"As Cold Drawn, 50-76 mm Round",,3,,0,0,0.75,0,0,0,0.05,98.99,0,0.04,0,0,0,0,0.17,0,0,0,,380,310,15,,3,Normalized – easy-to-machine stock (cold drawn)
1451,AISI 1010 Steel,"Cq Sheet,1.6-5.8 mm Round Or Thickness",,2,,0,0,0.45,0,0,0,0.05,99.355,0,0.04,0,0,0,0,0.105,0,0,0,,310,180,32,,2,Quenched (oil) – general-purpose steel (tested)
1452,ASTM A517 Low Alloy Steel,Grade T,,1,,0,0,1.35,0,0,0,0.01,97.407,0,0.04,0.5,0.055,0.525,0,0.11,0,0.003,0,,795,690,16,,1,Hot rolled – general construction steel
1453,AISI 1018 Steel,"As Cold Drawn, 22-32 mm (0.875-1.25 In) Round",,3,,0,0,0.75,0,0,0,0.05,98.99,0,0.04,0,0,0,0,0.17,0,0,0,,450,380,16,,3,Normalized – easy-to-machine stock (cold drawn)
1454,AISI 1017 Steel,Cold Drawn,,2,,0,0,0.45,0,0,0,0.05,99.29,0,0.04,0,0,0,0,0.17,0,0,0,,405,340,18,,2,Quenched (oil) – general-purpose steel (tested)
1455,ASTM A139 Steel,Grade C,,1,,0,0,1.2,0,0,0,0.05,98.41,0,0.04,0,0,0,0,0.3,0,0,0,,415,290,25,,1,Hot rolled – general construction steel
