Repository: AnokhiPatni/steel-material-recommender

File: steel_dataset.csv.csv (part 9 of 18)
Entry,Name,Processing condition,,Cluster Number (0 to 11),,Al,Cu,Mn,N,Ni,Ti,S,Fe,Zr,P,Si,V,Mo,Co,C,Nb,B,Cr,,(Ultimate) Tensile strength (MPa),Yield strength (MPa),Ductility (%),,Cluster Number,Cluster label
1456,AISI 1012 Steel,"Hot Rolled Bar, 19-32 mm (0.75-1.25 In) Round Or Thickness",,2,,0,0,0.45,0,0,0,0.05,99.335,0,0.04,0,0,0,0,0.125,0,0,0,,330,185,28,,2,Quenched (oil) – general-purpose steel (tested)
1457,AISI 1018 Steel,"Cold Drawn, High Temperature, Stress Relieved, 22-32 mm (0.875-1.25 In) Round",,0,,0,0,0.75,0,0,0,0.05,98.99,0,0.04,0,0,0,0,0.17,0,0,0,,415,310,20,,0,Carburized – quenched (oil) – wear-resistant surface steel
1458,ASTM A656 Steel,Grade 1,,1,,0.02,0,1.6,0,0.03,0,0.05,97.33,0,0.04,0.6,0,0,0,0.18,0.15,0,0,,655,550,12,,1,Hot rolled – general construction steel
1459,AISI 1020 Steel,"As Rolled, 25 mm (1 In.) Round",,3,,0,0,0.45,0,0,0,0.05,99.26,0,0.04,0,0,0,0,0.2,0,0,0,,472,384,32,,3,Normalized – easy-to-machine stock (cold drawn)
1460,ASTM A387 Alloy Steel,"Grade 22, Chromium Molybdenum",,2,,0,0,0.45,0,0,0,0.025,95.65,0,0.025,0.5,0,1,0,0.1,0,0,2.25,,515,310,18,,2,Quenched (oil) – general-purpose steel (tested)
1461,AISI 1020 Steel,"Normalized At 925C (1700F), Air Cooled, 100 mm (4 In.) Round",,4,,0,0,0.45,0,0,0,0.05,99.26,0,0.04,0,0,0,0,0.2,0,0,0,,415,281,36,,4,Normalized (air cooled) – general-purpose steel
1462,AISI 1015 Steel,"Mock Carburized At 915C (1680F) For 8 Hours, 775C (1430F) Reheat, Water Quenched, 175C (350F) Temper, 50 mm (2 In.) Round",,8,,0,0,0.45,0,0,0,0.05,99.305,0,0.04,0,0,0,0,0.155,0,0,0,,488,285,32,,8,Carburized – quenched (oil) – wear-resistant surface steel (variant)
1463,ASTM A213 T2 Alloy Steel,Chromium Molybdenum,,2,,0,0,0.455,0,0,0,0.025,97.945,0,0.025,0.2,0,0.545,0,0.15,0,0,0.655,,415,205,30,,2,Quenched (oil) – general-purpose steel (tested)
1464,AISI 1018 Steel,"As Cold Drawn, 32-50 mm (1.25-2 In) Round",,3,,0,0,0.75,0,0,0,0.05,98.99,0,0.04,0,0,0,0,0.17,0,0,0,,415,345,15,,3,Normalized – easy-to-machine stock (cold drawn)
1465,ASTM A213 T11 Alloy Steel,"Chromium Molybdenum, F11-1",,2,,0,0,0.45,0,0,0,0.025,96.855,0,0.025,0.75,0,0.545,0,0.1,0,0,1.25,,415,205,30,,2,Quenched (oil) – general-purpose steel (tested)
1466,AISI 1021 Steel,"Annealed At 870C (1600F), Furnace Cooled 17C (31F) Per Hour To 675C, Air Cooled, 25 mm (1 In.) Round",,7,,0,0,0.75,0,0,0,0.05,98.96,0,0.04,0,0,0,0,0.2,0,0,0,,450,315,35,,7,Annealed – easy-to-machine – round annealed stock
1467,AISI 1017 Steel,"Hot Rolled, 19-32 mm (0.75-1.25 In) Round",,3,,0,0,0.45,0,0,0,0.05,99.29,0,0.04,0,0,0,0,0.17,0,0,0,,365,200,26,,3,Normalized – easy-to-machine stock (cold drawn)
1468,AISI 1020 Steel,"Normalized At 925C (1700F), Air Cooled, 25 mm (1 In.) Round",,4,,0,0,0.45,0,0,0,0.05,99.26,0,0.04,0,0,0,0,0.2,0,0,0,,440,346,35,,4,Normalized (air cooled) – general-purpose steel
1469,AISI 1018 Steel,"As Cold Drawn, 16-22 mm (0.625-0.875 In) Round",,3,,0,0,0.75,0,0,0,0.05,98.99,0,0.04,0,0,0,0,0.17,0,0,0,,485,415,18,,3,Normalized – easy-to-machine stock (cold drawn)
1470,AISI 1020 Steel,"Mock Carburized At 915C (1680F) For 8 Hours, 775C (1430F) Reheat, Water Quenched, 175C (350F) Temper, 50 mm (2 In.) Round",,8,,0,0,0.45,0,0,0,0.05,99.26,0,0.04,0,0,0,0,0.2,0,0,0,,521,302,31,,8,Carburized – quenched (oil) – wear-resistant surface steel (variant)
1471,AISI 1020 Steel,Normalized At 870C (1600F),,4,,0,0,0.45,0,0,0,0.05,99.26,0,0.04,0,0,0,0,0.2,0,0,0,,440,345,35,,4,Normalized (air cooled) – general-purpose steel
1472,AISI 1010 Steel,Cold Drawn,,2,,0,0,0.45,0,0,0,0.05,99.355,0,0.04,0,0,0,0,0.105,0,0,0,,365,305,20,,2,Quenched (oil) – general-purpose steel (tested)
1473,ASTM A607 Steel,"Grade 50, Hot Rolled",,1,,0,0,1.35,0,0,0,0.05,98.33,0,0.04,0,0,0,0,0.23,0,0,0,,450,345,22,,1,Hot rolled – general construction steel
1474,AISI 1020 Steel,"Mock Carburized At 915C (1680F) For 8 Hours, 775C (1430F) Reheat, Water Quenched, 175C (350F) Temper, 25 mm (1 In.) Round",,8,,0,0,0.45,0,0,0,0.05,99.26,0,0.04,0,0,0,0,0.2,0,0,0,,600,370,23,,8,Carburized – quenched (oil) – wear-resistant surface steel (variant)
1475,AISI 1021 Steel,"Normalized At 925C (1700F), Air Cooled, 50 mm (2 In.) Round",,4,,0,0,0.75,0,0,0,0.05,98.96,0,0.04,0,0,0,0,0.2,0,0,0,,474,330,34,,4,Normalized (air cooled) – general-purpose steel
1476,AISI 1008 Steel,"Hot Rolled Bar, 19-32 mm (0.75-1.25 In) Round",,2,,0,0,0.4,0,0,0,0.05,99.41,0,0.04,0,0,0,0,0.1,0,0,0,,305,170,30,,2,Quenched (oil) – general-purpose steel (tested)
1477,AISI 1022 Steel,"Heat Treated, Reheated To 800C, 25 mm (1 In.) Round",,0,,0,0,0.85,0,0,0,0.05,98.86,0,0.04,0,0,0,0,0.2,0,0,0,,555,350,31,,0,Carburized – quenched (oil) – wear-resistant surface steel
1478,AISI 1015 Steel,"Mock Carburized At 915C (1680F) For 8 Hours, 775C (1430F) Reheat, Water Quenched, 175C (350F) Temper, 25 mm (1 In.) Round",,8,,0,0,0.45,0,0,0,0.05,99.305,0,0.04,0,0,0,0,0.155,0,0,0,,521,305,30,,8,Carburized – quenched (oil) – wear-resistant surface steel (variant)
1479,AISI 1018 Steel,"Hot Rolled, 19-32 mm (0.75-1.25 In) Round",,3,,0,0,0.75,0,0,0,0.05,98.99,0,0.04,0,0,0,0,0.17,0,0,0,,400,220,25,,3,Normalized – easy-to-machine stock (cold drawn)
1480,AISI 1016 Steel,"Cold Drawn, 19-32 mm (0.75-1.25 In) Round",,3,,0,0,0.75,0,0,0,0.05,99.01,0,0.04,0,0,0,0,0.15,0,0,0,,420,350,18,,3,Normalized – easy-to-machine stock (cold drawn)
1481,ASTM A387 Alloy Steel,"Grade 22, Class 2",,1,,0,0,0.45,0,0,0,0.04,95.57,0,0.04,0.5,0,1,0,0.15,0,0,2.25,,515,310,18,,1,Hot rolled – general construction steel
1482,AISI 1022 Steel,Normalized At 925C (1700F),,4,,0,0,0.85,0,0,0,0.05,98.86,0,0.04,0,0,0,0,0.2,0,0,0,,485,360,34,,4,Normalized (air cooled) – general-purpose steel
1483,AISI 1022 Steel,"Heat Treated, Reheated To 830C (1525F), 25 mm (1 In.) Round",,0,,0,0,0.85,0,0,0,0.05,98.86,0,0.04,0,0,0,0,0.2,0,0,0,,570,360,31,,0,Carburized – quenched (oil) – wear-resistant surface steel
1484,ASTM A607 Steel,"Grade 50, Cold Rolled",,1,,0,0,1.35,0,0,0,0.05,98.33,0,0.04,0,0,0,0,0.23,0,0,0,,450,345,20,,1,Hot rolled – general construction steel
1485,AISI 1022 Steel,"Heat Treated, Reheated To 775C, 13.7 mm Round",,0,,0,0,0.85,0,0,0,0.05,98.86,0,0.04,0,0,0,0,0.2,0,0,0,,550,380,30,,0,Carburized – quenched (oil) – wear-resistant surface steel
1486,AISI 1021 Steel,"Mock Carburized At 910C (1670F) For 8 Hours, 775C (1430F) Reheat, Water Quenched, 175C (350F) Temper, 50 mm (2 In.) Round",,8,,0,0,0.75,0,0,0,0.05,98.96,0,0.04,0,0,0,0,0.2,0,0,0,,565,346,30,,8,Carburized – quenched (oil) – wear-resistant surface steel (variant)
1487,AISI 1020 Steel,"Hot Rolled, Quenched And Tempered, 0.2% Offset, 19-32 mm (0.75-1.25 In) Round",,2,,0,0,0.45,0,0,0,0.05,99.26,0,0.04,0,0,0,0,0.2,0,0,0,,475,275,38,,2,Quenched (oil) – general-purpose steel (tested)
1488,AISI 1023 Steel,"Hot Rolled, 19-32 mm (0.75-1.25 In) Round",,3,,0,0,0.45,0,0,0,0.05,99.24,0,0.04,0,0,0,0,0.22,0,0,0,,385,215,25,,3,Normalized – easy-to-machine stock (cold drawn)
1489,ASTM A302 Steel,Grade C,,1,,0,0,1.3,0,0.55,0,0.04,97.045,0,0.04,0.275,0,0.5,0,0.25,0,0,0,,725,550,14,,1,Hot rolled – general construction steel
1490,AISI 1022 Steel,"Mock Carburized At 910C (1670F) For 8 Hours, 775C (1430F) Reheat, Water Quenched, 175C (350F) Temper, 13 mm (0.5 In.) Round",,8,,0,0,0.85,0,0,0,0.05,98.86,0,0.04,0,0,0,0,0.2,0,0,0,,931,515,13,,8,Carburized – quenched (oil) – wear-resistant surface steel (variant)
1491,ASTM A542/A542M Alloy Steel,Chromium Molybdenum,,2,,0,0.25,0.45,0,0.25,0.025,0.025,94.468,0,0.025,0.13,0.25,1,0,0.125,0,0.002,3,,585,380,20,,2,Quenched (oil) – general-purpose steel (tested)
1492,AISI 1022 Steel,"Normalized At 925C (1700F), Cooled In Air, 100 mm (4 In.) Round",,4,,0,0,0.85,0,0,0,0.05,98.86,0,0.04,0,0,0,0,0.2,0,0,0,,464,310,33,,4,Normalized (air cooled) – general-purpose steel
1493,AISI 1022 Steel,"Heat Treated, Quenched From Pot, 13.7 mm Round",,0,,0,0,0.85,0,0,0,0.05,98.86,0,0.04,0,0,0,0,0.2,0,0,0,,570,415,30,,0,Carburized – quenched (oil) – wear-resistant surface steel
1494,AISI 1018 Steel,Cold Drawn,,2,,0,0,0.75,0,0,0,0.05,98.99,0,0.04,0,0,0,0,0.17,0,0,0,,440,370,15,,2,Quenched (oil) – general-purpose steel (tested)
1495,AISI 1022 Steel,As Rolled,,2,,0,0,0.85,0,0,0,0.05,98.86,0,0.04,0,0,0,0,0.2,0,0,0,,505,360,35,,2,Quenched (oil) – general-purpose steel (tested)
1496,AISI 1022 Steel,"Cold Rolled, 25 mm (1 In.) Round",,3,,0,0,0.85,0,0,0,0.05,98.86,0,0.04,0,0,0,0,0.2,0,0,0,,484,360,33,,3,Normalized – easy-to-machine stock (cold drawn)
1497,ASTM A542 Low Alloy Steel,"Grade C, Class 3",,1,,0,0.25,0.45,0,0.25,0.025,0.03,95.458,0,0.03,0.13,0.25,0,0,0.125,0,0.002,3,,655,515,20,,1,Hot rolled – general construction steel
1498,AISI 1020 Steel,"Annealed At 870C (1600F), Furnace Cooled 17C (31F) Per Hour To 700C, Air Cooled, 25 mm (1 In.) Round",,7,,0,0,0.45,0,0,0,0.05,99.26,0,0.04,0,0,0,0,0.2,0,0,0,,395,295,36,,7,Annealed – easy-to-machine – round annealed stock
1499,AISI 1012 Steel,"Cq Sheet,1.6-5.8 mm Round Or Thickness",,2,,0,0,0.45,0,0,0,0.05,99.335,0,0.04,0,0,0,0,0.125,0,0,0,,310,180,32,,2,Quenched (oil) – general-purpose steel (tested)
1500,ASTM A572 Steel,Grade 50,,1,,0,0,1.35,0,0,0,0.05,97.93,0,0.04,0.4,0,0,0,0.23,0,0,0,,450,345,18,,1,Hot rolled – general construction steel
1501,AISI 1025 Steel,"Cold Drawn, High Temperature, Stress Relieved, 22-32 mm (0.875-1.25 In) Round",,0,,0,0,0.45,0,0,0,0.05,99.21,0,0.04,0,0,0,0,0.25,0,0,0,,415,310,20,,0,Carburized – quenched (oil) – wear-resistant surface steel
1502,AISI 1018 Steel,"Cold Drawn, High Temperature, Stress Relieved, 50-76 mm Round",,0,,0,0,0.75,0,0,0,0.05,98.99,0,0.04,0,0,0,0,0.17,0,0,0,,345,275,15,,0,Carburized – quenched (oil) – wear-resistant surface steel
1503,AISI 1018 Steel,"Carburized At 925C (1700F), Box Cooled, 775C (1430F) Reheat, Water Quenched, 175C (350F) Temper. 19-32 mm (0.75-1.25 In) Round",,8,,0,0,0.75,0,0,0,0.05,98.99,0,0.04,0,0,0,0,0.17,0,0,0,,634,386,27,,8,Carburized – quenched (oil) – wear-resistant surface steel (variant)
1504,ASTM A607 Steel,"Grade 70, Cold Rolled",,1,,0,0,1.65,0.01,0,0,0.05,97.99,0,0.04,0,0,0,0,0.26,0,0,0,,585,485,14,,1,Hot rolled – general construction steel
1505,AISI 1006 Steel,Cold Drawn,,2,,0,0,0.325,0,0,0,0.05,99.505,0,0.04,0,0,0,0,0.08,0,0,0,,330,285,20,,2,Quenched (oil) – general-purpose steel (tested)
1506,ASTM A570 Steel,"Grade C, Sheet And Strip",,1,,0,0.2,0.43,0,0,0,0.04,99.04,0,0.04,0,0,0,0,0.25,0,0,0,,360,230,23,,1,Hot rolled – general construction steel
1507,AISI 1022 Steel,Cold Drawn Round (19 - 32 mm),,3,,0,0,0.85,0,0,0,0.05,98.86,0,0.04,0,0,0,0,0.2,0,0,0,,475,400,15,,3,Normalized – easy-to-machine stock (cold drawn)
1508,AISI 1015 Steel,"Normalized At 925C (1700F), 50 mm (2 In.) Round",,4,,0,0,0.45,0,0,0,0.05,99.305,0,0.04,0,0,0,0,0.155,0,0,0,,415,307,37,,4,Normalized (air cooled) – general-purpose steel
1509,ASTM A735 Low Alloy Steel,Class 1,,1,,0,0.275,1.7,0,0,0,0.03,97.435,0,0.04,0.4,0,0,0,0.06,0.06,0,0,,550,450,12,,1,Hot rolled – general construction steel
1510,AISI 1021 Steel,"Normalized At 925C (1700F), Air Cooled, 13 mm (0.5 In.) Round",,4,,0,0,0.75,0,0,0,0.05,98.96,0,0.04,0,0,0,0,0.2,0,0,0,,486,365,35,,4,Normalized (air cooled) – general-purpose steel
1511,AISI 1021 Steel,"Normalized At 925C (1700F), Air Cooled, 100 mm (4 In.) Round",,4,,0,0,0.75,0,0,0,0.05,98.96,0,0.04,0,0,0,0,0.2,0,0,0,,464,310,33,,4,Normalized (air cooled) – general-purpose steel
1512,AISI 1010 Steel,"Cold Drawn Bar, 19-32 mm (0.75-1.25 In) Round Or Thickness",,2,,0,0,0.45,0,0,0,0.05,99.355,0,0.04,0,0,0,0,0.105,0,0,0,,365,305,20,,2,Quenched (oil) – general-purpose steel (tested)
1513,AISI 1025 Steel,"As Drawn, 16-22 mm (0.625-0.875 In) Round",,3,,0,0,0.45,0,0,0,0.05,99.21,0,0.04,0,0,0,0,0.25,0,0,0,,485,415,18,,3,Normalized – easy-to-machine stock (cold drawn)
1514,ASTM A572 Steel,Grade 45,,1,,0,0,1.35,0,0,0,0.05,97.94,0,0.04,0.4,0,0,0,0.22,0,0,0,,415,310,22,,1,Hot rolled – general construction steel
1515,AISI 1030 Steel,"Water Quenched From 870C (1600F), 650C (1200F) Temper, 13 mm (0.5 In.) Round",,10,,0,0,0.75,0,0,0,0.05,98.855,0,0.04,0,0,0,0,0.305,0,0,0,,595,425,29,,10,Quenched (water) & tempered – high-strength structural steel
1516,AISI 1008 Steel,"Cold Drawn Bar, 19-32 mm (0.75-1.25 In) Round",,2,,0,0,0.4,0,0,0,0.05,99.41,0,0.04,0,0,0,0,0.1,0,0,0,,340,285,20,,2,Quenched (oil) – general-purpose steel (tested)
1517,AISI 1030 Steel,"Water Quenched From 870C (1600F), 540C (1000F) Temper, 13 mm (0.5 In.) Round",,10,,0,0,0.75,0,0,0,0.05,98.855,0,0.04,0,0,0,0,0.305,0,0,0,,635,515,28,,10,Quenched (water) & tempered – high-strength structural steel
1518,AISI 1030 Steel,"Normalized At 925C (1700F), Air Cooled, 100 mm (4 In.) Round",,4,,0,0,0.75,0,0,0,0.05,98.855,0,0.04,0,0,0,0,0.305,0,0,0,,495,325,29,,4,Normalized (air cooled) – general-purpose steel
1519,AISI 1018 Steel,"Cold Drawn, High Temperature, Stress Relieved, 16-22 mm (0.625-0.875 In) Round",,0,,0,0,0.75,0,0,0,0.05,98.99,0,0.04,0,0,0,0,0.17,0,0,0,,450,310,20,,0,Carburized – quenched (oil) – wear-resistant surface steel
1520,AISI 1020 Steel,"Hot Rolled, 19-32 mm (0.75-1.25 In) Round",,3,,0,0,0.45,0,0,0,0.05,99.26,0,0.04,0,0,0,0,0.2,0,0,0,,380,205,25,,3,Normalized – easy-to-machine stock (cold drawn)
1521,AISI 1022 Steel,"Normalized At 925C (1700F), Cooled In Air, 13 mm (0.5 In.) Round",,4,,0,0,0.85,0,0,0,0.05,98.86,0,0.04,0,0,0,0,0.2,0,0,0,,486,365,35,,4,Normalized (air cooled) – general-purpose steel
1522,AISI 1030 Steel,"Water Quenched From 870C (1600F), 595C (1100F) Temper, 100 mm (4 In.) Round",,10,,0,0,0.75,0,0,0,0.05,98.855,0,0.04,0,0,0,0,0.305,0,0,0,,550,370,32,,10,Quenched (water) & tempered – high-strength structural steel
1523,AISI 1012 Steel,"Cold Drawn Bar, 19-32 mm (0.75-1.25 In) Round Or Thickness",,2,,0,0,0.45,0,0,0,0.05,99.335,0,0.04,0,0,0,0,0.125,0,0,0,,370,310,19,,2,Quenched (oil) – general-purpose steel (tested)
1524,AISI 1025 Steel,"Hot Rolled, 19-32 mm (0.75-1.25 In) Round",,3,,0,0,0.45,0,0,0,0.05,99.21,0,0.04,0,0,0,0,0.25,0,0,0,,400,220,25,,3,Normalized – easy-to-machine stock (cold drawn)
1525,AISI 1022 Steel,"Heat Treated, Reheated To 800C, 13.7 mm Round",,0,,0,0,0.85,0,0,0,0.05,98.86,0,0.04,0,0,0,0,0.2,0,0,0,,560,355,30,,0,Carburized – quenched (oil) – wear-resistant surface steel
1526,AISI 1035 Steel,"Water Quenched From 845C (1550F), 540C (1000F) Temper",,10,,0,0,0.75,0,0,0,0.05,98.815,0,0.04,0,0,0,0,0.345,0,0,0,,710,615,16,,10,Quenched (water) & tempered – high-strength structural steel
1527,AISI 1022 Steel,Annealed At 870C (1600F),,7,,0,0,0.85,0,0,0,0.05,98.86,0,0.04,0,0,0,0,0.2,0,0,0,,450,315,35,,7,Annealed – easy-to-machine – round annealed stock
1528,AISI 1035 Steel,"Cold Drawn, 19-32 mm (0.75-1.25 In) Round",,3,,0,0,0.75,0,0,0,0.05,98.815,0,0.04,0,0,0,0,0.345,0,0,0,,550,460,12,,3,Normalized – easy-to-machine stock (cold drawn)
1529,AISI 1015 Steel,As Rolled,,2,,0,0,0.45,0,0,0,0.05,99.305,0,0.04,0,0,0,0,0.155,0,0,0,,420,315,39,,2,Quenched (oil) – general-purpose steel (tested)
1530,AISI 1030 Steel,"Water Quenched From 870C (1600F), 595C (1100F) Temper, 13 mm (0.5 In.) Round",,10,,0,0,0.75,0,0,0,0.05,98.855,0,0.04,0,0,0,0,0.305,0,0,0,,605,440,28,,10,Quenched (water) & tempered – high-strength structural steel
1531,AISI 1030 Steel,As Rolled,,2,,0,0,0.75,0,0,0,0.05,98.855,0,0.04,0,0,0,0,0.305,0,0,0,,550,345,32,,2,Quenched (oil) – general-purpose steel (tested)
1532,AISI 1030 Steel,"Water Quenched From 870C (1600F), 650C (1200F) Temper, 100 mm (4 In.) Round",,10,,0,0,0.75,0,0,0,0.05,98.855,0,0.04,0,0,0,0,0.305,0,0,0,,510,345,34,,10,Quenched (water) & tempered – high-strength structural steel
1533,AISI 1025 Steel,"As Drawn, 50-75 mm (2-3 In) Round",,3,,0,0,0.45,0,0,0,0.05,99.21,0,0.04,0,0,0,0,0.25,0,0,0,,380,310,15,,3,Normalized – easy-to-machine stock (cold drawn)
1534,AISI 1026 Steel,"Cold Drawn, 19-32 mm (0.75-1.25 In) Round",,3,,0,0,0.75,0,0,0,0.05,98.91,0,0.04,0,0,0,0,0.25,0,0,0,,490,415,15,,3,Normalized – easy-to-machine stock (cold drawn)
1535,AISI 1022 Steel,"Heat Treated, Reheated To 775C, 25 mm (1 In.) Round",,0,,0,0,0.85,0,0,0,0.05,98.86,0,0.04,0,0,0,0,0.2,0,0,0,,560,355,31,,0,Carburized – quenched (oil) – wear-resistant surface steel
1536,AISI 1025 Steel,"Cold Drawn, High Temperature, Stress Relieved, 16-22 mm (0.625-0.875 In) Round",,0,,0,0,0.45,0,0,0,0.05,99.21,0,0.04,0,0,0,0,0.25,0,0,0,,450,310,20,,0,Carburized – quenched (oil) – wear-resistant surface steel
1537,AISI 1030 Steel,"Water Quenched From 870C (1600F), 650C (1200F) Temper, 25 mm (1 In.) Round",,10,,0,0,0.75,0,0,0,0.05,98.855,0,0.04,0,0,0,0,0.305,0,0,0,,580,425,28,,10,Quenched (water) & tempered – high-strength structural steel
1538,AISI 1030 Steel,"Hot Rolled, 19-32 mm (0.75-1.25 In) Round",,3,,0,0,0.75,0,0,0,0.05,98.855,0,0.04,0,0,0,0,0.305,0,0,0,,470,260,20,,3,Normalized – easy-to-machine stock (cold drawn)
1539,AISI 1022 Steel,"Heat Treated, Quenched From Pot, 25 mm (1 In.) Round",,0,,0,0,0.85,0,0,0,0.05,98.86,0,0.04,0,0,0,0,0.2,0,0,0,,585,420,29,,0,Carburized – quenched (oil) – wear-resistant surface steel
1540,AISI 1015 Steel,"Annealed At 870C (1600F), Furnace Cooled 17C (31F) Per Hour To 725C (1340F), Air Cooled, 25 mm (1 In.) Round",,7,,0,0,0.45,0,0,0,0.05,99.305,0,0.04,0,0,0,0,0.155,0,0,0,,385,284,37,,7,Annealed – easy-to-machine – round annealed stock
1541,ASTM A209 T1 Alloy Steel,Chromium Molybdenum,,2,,0,0,0.55,0,0,0,0.025,98.405,0,0.025,0.3,0,0.545,0,0.15,0,0,0,,380,205,30,,2,Quenched (oil) – general-purpose steel (tested)
1542,ASTM A607 Steel,"Grade 65, Cold Rolled",,1,,0,0,1.5,0.01,0,0,0.05,98.14,0,0.04,0,0,0,0,0.26,0,0,0,,550,450,15,,1,Hot rolled – general construction steel
1543,AISI 1035 Steel,"As Rolled, 19-32 mm (0.75-1.25 In) Round",,3,,0,0,0.75,0,0,0,0.05,98.815,0,0.04,0,0,0,0,0.345,0,0,0,,585,370,30,,3,Normalized – easy-to-machine stock (cold drawn)
1544,AISI 1025 Steel,"As Drawn, 32-50 mm (1.25-2 In) Round",,3,,0,0,0.45,0,0,0,0.05,99.21,0,0.04,0,0,0,0,0.25,0,0,0,,415,345,15,,3,Normalized – easy-to-machine stock (cold drawn)
1545,AISI 1015 Steel,Normalized At 925C (1700F),,4,,0,0,0.45,0,0,0,0.05,99.305,0,0.04,0,0,0,0,0.155,0,0,0,,425,325,37,,4,Normalized (air cooled) – general-purpose steel
1546,ASTM A570,"Steel, Grade E, Sheet And Strip",,1,,0,0.2,0.75,0,0,0,0.04,98.72,0,0.04,0,0,0,0,0.25,0,0,0,,400,290,19,,1,Hot rolled – general construction steel
1547,AISI 1035 Steel,"Cold Drawn, Low Temperature, Stress Relieved, 50-75 mm (2-3 In) Round",,0,,0,0,0.75,0,0,0,0.05,98.815,0,0.04,0,0,0,0,0.345,0,0,0,,515,450,10,,0,Carburized – quenched (oil) – wear-resistant surface steel
1548,AISI 1042 Steel,Cold Drawn Bar (Uns G10420),,2,,0,0,0.75,0,0,0,0.05,98.725,0,0.04,0,0,0,0,0.435,0,0,0,,614,517,12,,2,Quenched (oil) – general-purpose steel (tested)
1549,AISI 1015 Steel,"Normalized At 925C (1700F), 25 mm (1 In.) Round",,4,,0,0,0.45,0,0,0,0.05,99.305,0,0.04,0,0,0,0,0.155,0,0,0,,424,325,37,,4,Normalized (air cooled) – general-purpose steel
1550,ASTM A387 Alloy Steel,"Grade 5, Class 1",,1,,0,0,0.45,0,0,0,0.03,93.28,0,0.04,0.5,0,0.55,0,0.15,0,0,5,,415,205,18,,1,Hot rolled – general construction steel
1551,AISI 1023 Steel,"Cold Drawn, 19-32 mm (0.75-1.25 In) Round",,3,,0,0,0.45,0,0,0,0.05,99.24,0,0.04,0,0,0,0,0.22,0,0,0,,425,360,15,,3,Normalized – easy-to-machine stock (cold drawn)
1552,AISI 1030 Steel,Annealed At 845C (1550F),,7,,0,0,0.75,0,0,0,0.05,98.855,0,0.04,0,0,0,0,0.305,0,0,0,,460,345,31,,7,Annealed – easy-to-machine – round annealed stock
1553,AISI 1018 Steel,"Cold Drawn, High Temperature, Stress Relieved, 32-50 mm (1.25-2 In) Round",,0,,0,0,0.75,0,0,0,0.05,98.99,0,0.04,0,0,0,0,0.17,0,0,0,,380,310,16,,0,Carburized – quenched (oil) – wear-resistant surface steel
1554,AISI 1042 Steel,Hot Rolled Bar (Uns G10420),,2,,0,0,0.75,0,0,0,0.05,98.725,0,0.04,0,0,0,0,0.435,0,0,0,,552,303,16,,2,Quenched (oil) – general-purpose steel (tested)
1555,AISI 1022 Steel,"Annealed At 870C (1600F), Furnace Cooled 17C (31F) Per Hour To 675C, Air Cooled, 25 mm (1 In.) Round",,7,,0,0,0.85,0,0,0,0.05,98.86,0,0.04,0,0,0,0,0.2,0,0,0,,450,315,35,,7,Annealed – easy-to-machine – round annealed stock
1556,AISI 1037 Steel,Hot Rolled Bar (Uns G10370),,2,,0,0,0.85,0,0,0,0.05,98.71,0,0.04,0,0,0,0,0.35,0,0,0,,510,279,18,,2,Quenched (oil) – general-purpose steel (tested)
1557,ASTM A572 Steel,Grade 55,,1,,0,0,1.35,0,0,0,0.05,97.91,0,0.04,0.4,0,0,0,0.25,0,0,0,,485,380,20,,1,Hot rolled – general construction steel
1558,AISI 1035 Steel,"Cold Drawn, High Temperature, Stress Relieved, 22-32 mm (0.875-1.25 In) Round",,0,,0,0,0.75,0,0,0,0.05,98.815,0,0.04,0,0,0,0,0.345,0,0,0,,515,415,15,,0,Carburized – quenched (oil) – wear-resistant surface steel
1559,AISI 1008 Steel,"Cq, Dq, And Dqsk Sheet, 1.6-5.8 mm Thick",,2,,0,0,0.4,0,0,0,0.05,99.41,0,0.04,0,0,0,0,0.1,0,0,0,,303,180,42,,2,Quenched (oil) – general-purpose steel (tested)
1560,AISI 1025 Steel,"Cold Drawn, 19-32 mm (0.75-1.25 In) Round",,3,,0,0,0.45,0,0,0,0.05,99.21,0,0.04,0,0,0,0,0.25,0,0,0,,440,370,15,,3,Normalized – easy-to-machine stock (cold drawn)
1561,AISI 1020 Steel,"Normalized At 925C (1700F), Air Cooled, 50 mm (2 In.) Round",,4,,0,0,0.45,0,0,0,0.05,99.26,0,0.04,0,0,0,0,0.2,0,0,0,,438,319,35,,4,Normalized (air cooled) – general-purpose steel
1562,AISI 1045 Steel,"As Cold Drawn, 32-50 mm (1.25-2 In) Round",,3,,0,0,0.75,0,0,0,0.05,98.7,0,0.04,0,0,0,0,0.46,0,0,0,,585,515,10,,3,Normalized – easy-to-machine stock (cold drawn)
1563,AISI 1039 Steel,"Hot Rolled, 19-32 mm (0.75-1.25 In) Round",,3,,0,0,0.85,0,0,0,0.05,98.66,0,0.04,0,0,0,0,0.4,0,0,0,,545,300,16,,3,Normalized – easy-to-machine stock (cold drawn)
1564,AISI 1022 Steel,"Normalized At 925C (1700F), Cooled In Air, 50 mm (2 In.) Round",,4,,0,0,0.85,0,0,0,0.05,98.86,0,0.04,0,0,0,0,0.2,0,0,0,,474,330,34,,4,Normalized (air cooled) – general-purpose steel
1565,AISI 1039 Steel,"Cold Drawn, 19-32 mm (0.75-1.25 In) Round",,3,,0,0,0.85,0,0,0,0.05,98.66,0,0.04,0,0,0,0,0.4,0,0,0,,605,510,12,,3,Normalized – easy-to-machine stock (cold drawn)
1566,AISI 1021 Steel,"Mock Carburized At 910C (1670F) For 8 Hours, 775C (1430F) Reheat, Water Quenched, 175C (350F) Temper, 25 mm (1 In.) Round",,8,,0,0,0.75,0,0,0,0.05,98.96,0,0.04,0,0,0,0,0.2,0,0,0,,615,380,25,,8,Carburized – quenched (oil) – wear-resistant surface steel (variant)
1567,AISI 1046 Steel,"Hot Rolled, 19-32 mm (0.75-1.25 In) Round",,3,,0,0,0.85,0,0,0,0.05,98.6,0,0.04,0,0,0,0,0.46,0,0,0,,585,325,15,,3,Normalized – easy-to-machine stock (cold drawn)
1568,AISI 1021 Steel,Cold Drawn,,2,,0,0,0.75,0,0,0,0.05,98.96,0,0.04,0,0,0,0,0.2,0,0,0,,470,395,15,,2,Quenched (oil) – general-purpose steel (tested)
1569,AISI 1046 Steel,"Cold Drawn, Annealed, 19-32 mm (0.75-1.25 In) Round",,3,,0,0,0.85,0,0,0,0.05,98.6,0,0.04,0,0,0,0,0.46,0,0,0,,620,515,12,,3,Normalized – easy-to-machine stock (cold drawn)
1570,AISI 1045 Steel,"As Cold Drawn, 22-32 mm (0.875-1.25 In) Round",,3,,0,0,0.75,0,0,0,0.05,98.7,0,0.04,0,0,0,0,0.46,0,0,0,,620,550,11,,3,Normalized – easy-to-machine stock (cold drawn)
1571,AISI 1040 Steel,"As Cold Drawn, 32-50 mm (1.25-2 In) Round",,3,,0,0,0.75,0,0,0,0.05,98.755,0,0.04,0,0,0,0,0.405,0,0,0,,550,485,10,,3,Normalized – easy-to-machine stock (cold drawn)
1572,AISI 1035 Steel,"Hot Rolled, 19-32 mm (0.75-1.25 In) Round",,3,,0,0,0.75,0,0,0,0.05,98.815,0,0.04,0,0,0,0,0.345,0,0,0,,495,270,18,,3,Normalized – easy-to-machine stock (cold drawn)
1573,AISI 1040 Steel,"As Cold Drawn, 22-32 mm (0.875-1.25 In) Round",,3,,0,0,0.75,0,0,0,0.05,98.755,0,0.04,0,0,0,0,0.405,0,0,0,,585,515,12,,3,Normalized – easy-to-machine stock (cold drawn)
1574,AISI 1020 Steel,Cold Rolled,,2,,0,0,0.45,0,0,0,0.05,99.26,0,0.04,0,0,0,0,0.2,0,0,0,,420,350,15,,2,Quenched (oil) – general-purpose steel (tested)
1575,AISI 1040 Steel,"Cold Drawn, Low Temperature, Stress Relieved, 22-32 mm (0.875-1.25 In) Round",,0,,0,0,0.75,0,0,0,0.05,98.755,0,0.04,0,0,0,0,0.405,0,0,0,,620,550,12,,0,Carburized – quenched (oil) – wear-resistant surface steel
1576,AISI 1045 Steel,"Hot Rolled, 19-32 mm (0.75-1.25 In) Round",,3,,0,0,0.75,0,0,0,0.05,98.7,0,0.04,0,0,0,0,0.46,0,0,0,,565,310,16,,3,Normalized – easy-to-machine stock (cold drawn)
1577,AISI 1021 Steel,"Mock Carburized At 910C (1670F) For 8 Hours, 775C (1430F) Reheat, Water Quenched, 175C (350F) Temper, 13 mm (0.5 In.) Round",,8,,0,0,0.75,0,0,0,0.05,98.96,0,0.04,0,0,0,0,0.2,0,0,0,,931,515,13,,8,Carburized – quenched (oil) – wear-resistant surface steel (variant)
1578,AISI 1045 Steel,"Cold Drawn, Low Temperature, Stress Relieved Round (16 - 22 mm)",,0,,0,0,0.75,0,0,0,0.05,98.7,0,0.04,0,0,0,0,0.46,0,0,0,,690,620,12,,0,Carburized – quenched (oil) – wear-resistant surface steel
1579,AISI 1021 Steel,"Normalized At 925C (1700F), Air Cooled, 25 mm (1 In.) Round",,4,,0,0,0.75,0,0,0,0.05,98.96,0,0.04,0,0,0,0,0.2,0,0,0,,483,360,34,,4,Normalized (air cooled) – general-purpose steel
1580,AISI 1049 Steel,Hot Rolled Bar (Uns G10490),,2,,0,0,0.75,0,0,0,0.05,98.665,0,0.04,0,0,0,0,0.495,0,0,0,,600,331,15,,2,Quenched (oil) – general-purpose steel (tested)
1581,AISI 1037 Steel,Cold Drawn Bar (Uns G10370),,2,,0,0,0.85,0,0,0,0.05,98.71,0,0.04,0,0,0,0,0.35,0,0,0,,565,476,12,,2,Quenched (oil) – general-purpose steel (tested)
1582,AISI 1045 Steel,"Turned, Ground, And Polished, 19-32 mm (0.75-1.25 In) Round",,3,,0,0,0.75,0,0,0,0.05,98.7,0,0.04,0,0,0,0,0.46,0,0,0,,675,405,24,,3,Normalized – easy-to-machine stock (cold drawn)
1583,AISI 1030 Steel,"Water Quenched From 870C (1600F), 595C (1100F) Temper, 25 mm (1 In.) Round",,10,,0,0,0.75,0,0,0,0.05,98.855,0,0.04,0,0,0,0,0.305,0,0,0,,585,435,29,,10,Quenched (water) & tempered – high-strength structural steel
1584,AISI 1035 Steel,"Cold Drawn, High Temperature, Stress Relieved, 32-50 mm (1.25-2 In) Round",,0,,0,0,0.75,0,0,0,0.05,98.815,0,0.04,0,0,0,0,0.345,0,0,0,,485,415,15,,0,Carburized – quenched (oil) – wear-resistant surface steel
1585,AISI 1040 Steel,"Normalized At 900C (1650F), Air Cooled, 50 mm (2 In.) Round",,4,,0,0,0.75,0,0,0,0.05,98.755,0,0.04,0,0,0,0,0.405,0,0,0,,581,365,28,,4,Normalized (air cooled) – general-purpose steel
1586,AISI 1046 Steel,"Cold Drawn, 19-32 mm (0.75-1.25 In) Round",,3,,0,0,0.85,0,0,0,0.05,98.6,0,0.04,0,0,0,0,0.46,0,0,0,,650,545,12,,3,Normalized – easy-to-machine stock (cold drawn)
1587,AISI 1025 Steel,"As Drawn, 22-32 mm (0.875-1.25 In) Round",,3,,0,0,0.45,0,0,0,0.05,99.21,0,0.04,0,0,0,0,0.25,0,0,0,,450,380,16,,3,Normalized – easy-to-machine stock (cold drawn)
1588,AISI 1040 Steel,"Normalized At 900C (1650F), Air Cooled, 100 mm (4 In.) Round",,4,,0,0,0.75,0,0,0,0.05,98.755,0,0.04,0,0,0,0,0.405,0,0,0,,583,340,27,,4,Normalized (air cooled) – general-purpose steel
1589,AISI 1045 Steel,"Cold Drawn, High Temperature Stress Relieved, 22-32 mm (0.875-1.25 In) Round",,0,,0,0,0.75,0,0,0,0.05,98.7,0,0.04,0,0,0,0,0.46,0,0,0,,655,515,15,,0,Carburized – quenched (oil) – wear-resistant surface steel
1590,AISI 1035 Steel,"Cold Drawn, Low Temperature, Stress Relieved, 32-50 mm (1.25-2 In) Round",,0,,0,0,0.75,0,0,0,0.05,98.815,0,0.04,0,0,0,0,0.345,0,0,0,,550,485,12,,0,Carburized – quenched (oil) – wear-resistant surface steel
1591,AISI 1030 Steel,"Normalized At 925C (1700F), Air Cooled, 25 mm (1 In.) Round",,4,,0,0,0.75,0,0,0,0.05,98.855,0,0.04,0,0,0,0,0.305,0,0,0,,525,345,32,,4,Normalized (air cooled) – general-purpose steel
1592,AISI 1020 Steel,As Rolled,,2,,0,0,0.45,0,0,0,0.05,99.26,0,0.04,0,0,0,0,0.2,0,0,0,,450,330,36,,2,Quenched (oil) – general-purpose steel (tested)
1593,AISI 1030 Steel,"Normalized At 925C (1700F), Air Cooled, 50 mm (2 In.) Round",,4,,0,0,0.75,0,0,0,0.05,98.855,0,0.04,0,0,0,0,0.305,0,0,0,,510,345,29,,4,Normalized (air cooled) – general-purpose steel
1594,AISI 1040 Steel,"Oil Quenched From 855C (1570F), 595C (1100F) Temper, 25 mm (1 In.) Round",,6,,0,0,0.75,0,0,0,0.05,98.755,0,0.04,0,0,0,0,0.405,0,0,0,,631,443,28,,6,Quenched (oil) & tempered – high-strength structural steel
1595,AISI 1040 Steel,"Oil Quenched From 855C (1570F), 595C (1100F) Temper, 50 mm (2 In.) Round",,6,,0,0,0.75,0,0,0,0.05,98.755,0,0.04,0,0,0,0,0.405,0,0,0,,598,392,28,,6,Quenched (oil) & tempered – high-strength structural steel
1596,AISI 1030 Steel,"Water Quenched From 870C (1600F), 650C (1200F) Temper, 50 mm (2 In.) Round",,10,,0,0,0.75,0,0,0,0.05,98.855,0,0.04,0,0,0,0,0.305,0,0,0,,550,395,30,,10,Quenched (water) & tempered – high-strength structural steel
1597,AISI 1021 Steel,"Hot Rolled, 19-32 mm (0.75-1.25 In) Round",,3,,0,0,0.75,0,0,0,0.05,98.96,0,0.04,0,0,0,0,0.2,0,0,0,,420,230,24,,3,Normalized – easy-to-machine stock (cold drawn)
1598,AISI 1040 Steel,"Oil Quenched From 855C (1570F), 540C (1000F) Temper, 50 mm (2 In.) Round",,6,,0,0,0.75,0,0,0,0.05,98.755,0,0.04,0,0,0,0,0.405,0,0,0,,635,412,27,,6,Quenched (oil) & tempered – high-strength structural steel
1599,AISI 1035 Steel,"As Cold Drawn, 22-32 mm (0.875-1.25 In) Round",,3,,0,0,0.75,0,0,0,0.05,98.815,0,0.04,0,0,0,0,0.345,0,0,0,,550,485,12,,3,Normalized – easy-to-machine stock (cold drawn)
1600,AISI 1040 Steel,"Hot Rolled, 19-32 mm (0.75-1.25 In) Round",,3,,0,0,0.75,0,0,0,0.05,98.755,0,0.04,0,0,0,0,0.405,0,0,0,,525,290,18,,3,Normalized – easy-to-machine stock (cold drawn)
1601,AISI 1045 Steel,"Cold Drawn, High Temperature Stress Relieved, 50-75 mm (2-3 In) Round",,0,,0,0,0.75,0,0,0,0.05,98.7,0,0.04,0,0,0,0,0.46,0,0,0,,585,450,12,,0,Carburized – quenched (oil) – wear-resistant surface steel
1602,AISI 1040 Steel,"Cold Drawn, High Temperature, Stress Relieved, 16-22 mm (0.625-0.875 In) Round",,0,,0,0,0.75,0,0,0,0.05,98.755,0,0.04,0,0,0,0,0.405,0,0,0,,585,450,15,,0,Carburized – quenched (oil) – wear-resistant surface steel
1603,AISI 1020 Steel,"Mock Carburized At 915C (1680F) For 8 Hours, 775C (1430F) Reheat, Water Quenched, 175C (350F) Temper, 13 mm (0.5 In.) Round",,8,,0,0,0.45,0,0,0,0.05,99.26,0,0.04,0,0,0,0,0.2,0,0,0,,889,495,11,,8,Carburized – quenched (oil) – wear-resistant surface steel (variant)
1604,AISI 1044 Steel,"Merchant Quality, Hot Rolled, 19-32 mm (0.75-1.25 In) Round",,3,,0,0,0.45,0,0,0,0.05,98.995,0,0.04,0,0,0,0,0.465,0,0,0,,620,415,26,,3,Normalized – easy-to-machine stock (cold drawn)
1605,AISI 1040 Steel,"Water Quenched From 845C (1550F), 540C (1000F) Temper, 25 mm (1 In.) Round",,10,,0,0,0.75,0,0,0,0.05,98.755,0,0.04,0,0,0,0,0.405,0,0,0,,743,541,23,,10,Quenched (water) & tempered – high-strength structural steel
1606,AISI 1040 Steel,"Water Quenched From 845C (1550F), 650C (1200F) Temper, 25 mm (1 In.) Round",,10,,0,0,0.75,0,0,0,0.05,98.755,0,0.04,0,0,0,0,0.405,0,0,0,,645,469,27,,10,Quenched (water) & tempered – high-strength structural steel
1607,ASTM A283 Steel,Grade A,,1,,0,0.2,0.9,0,0,0,0.05,98.63,0,0.04,0.04,0,0,0,0.14,0,0,0,,310,165,27,,1,Hot rolled – general construction steel
1608,AISI 1022 Steel,"Mock Carburized At 910C (1670F) For 8 Hours, 775C (1430F) Reheat, Water Quenched, 175C (350F) Temper, 50 mm (2 In.) Round",,8,,0,0,0.85,0,0,0,0.05,98.86,0,0.04,0,0,0,0,0.2,0,0,0,,565,346,30,,8,Carburized – quenched (oil) – wear-resistant surface steel (variant)
1609,AISI 1035 Steel,"As Cold Drawn, 32-50 mm (1.25-2 In) Round",,3,,0,0,0.75,0,0,0,0.05,98.815,0,0.04,0,0,0,0,0.345,0,0,0,,515,450,12,,3,Normalized – easy-to-machine stock (cold drawn)
1610,AISI 1040 Steel,"Oil Quenched From 855C (1570F), 540C (1000F) Temper, 100 mm (4 In.) Round",,6,,0,0,0.75,0,0,0,0.05,98.755,0,0.04,0,0,0,0,0.405,0,0,0,,621,396,27,,6,Quenched (oil) & tempered – high-strength structural steel
1611,AISI 1030 Steel,"Annealed At 845C (1550F), Furnace Cooled 11C (20F) Per Hour To 650C (1200F), Air Cooled, 25 mm (1 In.) Round",,7,,0,0,0.75,0,0,0,0.05,98.855,0,0.04,0,0,0,0,0.305,0,0,0,,460,345,31,,7,Annealed – easy-to-machine – round annealed stock
1612,AISI 1040 Steel,"Oil Quenched From 855C (1570F), 540C (1000F) Temper, 25 mm (1 In.) Round",,6,,0,0,0.75,0,0,0,0.05,98.755,0,0.04,0,0,0,0,0.405,0,0,0,,664,469,26,,6,Quenched (oil) & tempered – high-strength structural steel
1613,AISI 1022 Steel,"Hot Rolled, 19-32 mm (0.75-1.25 In) Round",,3,,0,0,0.85,0,0,0,0.05,98.86,0,0.04,0,0,0,0,0.2,0,0,0,,425,235,23,,3,Normalized – easy-to-machine stock (cold drawn)
1614,AISI 1045 Steel,"As Cold Drawn, 50-75 mm (2-3 In) Round",,3,,0,0,0.75,0,0,0,0.05,98.7,0,0.04,0,0,0,0,0.46,0,0,0,,515,485,10,,3,Normalized – easy-to-machine stock (cold drawn)
1615,AISI 1015 Steel,"Hot Rolled, 19-32 mm (0.75-1.25 In) Round",,3,,0,0,0.45,0,0,0,0.05,99.305,0,0.04,0,0,0,0,0.155,0,0,0,,345,190,28,,3,Normalized – easy-to-machine stock (cold drawn)
1616,AISI 1055 Steel,"Cold Drawn, Annealed, 19-32 mm (0.75-1.25 In) Round",,3,,0,0,0.75,0,0,0,0.05,98.61,0,0.04,0,0,0,0,0.55,0,0,0,,660,560,10,,3,Normalized – easy-to-machine stock (cold drawn)
1617,AISI 1040 Steel,"Cold Drawn, Low Temperature, Stress Relieved, 16-22 mm (0.625-0.875 In) Round",,0,,0,0,0.75,0,0,0,0.05,98.755,0,0.04,0,0,0,0,0.405,0,0,0,,655,585,12,,0,Carburized – quenched (oil) – wear-resistant surface steel
1618,AISI 1040 Steel,"Oil Quenched From 855C (1570F), 650C (1200F) Temper, 50 mm (2 In.) Round",,6,,0,0,0.75,0,0,0,0.05,98.755,0,0.04,0,0,0,0,0.405,0,0,0,,569,376,31,,6,Quenched (oil) & tempered – high-strength structural steel
1619,AISI 1015 Steel,"Normalized At 925C (1700F), 100 mm (4 In.) Round",,4,,0,0,0.45,0,0,0,0.05,99.305,0,0.04,0,0,0,0,0.155,0,0,0,,409,288,36,,4,Normalized (air cooled) – general-purpose steel
1620,AISI 1040 Steel,"Water Quenched From 845C (1550F), 650C (1200F) Temper, 100 mm (4 In.) Round",,10,,0,0,0.75,0,0,0,0.05,98.755,0,0.04,0,0,0,0,0.405,0,0,0,,586,378,30,,10,Quenched (water) & tempered – high-strength structural steel
1621,AISI 1020 Steel,"Normalized At 925C (1700F), Air Cooled, 13 mm (0.5 In.) Round",,4,,0,0,0.45,0,0,0,0.05,99.26,0,0.04,0,0,0,0,0.2,0,0,0,,445,346,39,,4,Normalized (air cooled) – general-purpose steel
1622,AISI 1043 Steel,Hot Rolled Bar (Uns G10430),,2,,0,0,0.85,0,0,0,0.05,98.625,0,0.04,0,0,0,0,0.435,0,0,0,,565,310,16,,2,Quenched (oil) – general-purpose steel (tested)
1623,AISI 1050 Steel,"Hot Rolled, 19-32 mm (0.75-1.25 In) Round",,3,,0,0,0.75,0,0,0,0.05,98.65,0,0.04,0,0,0,0,0.51,0,0,0,,620,345,15,,3,Normalized – easy-to-machine stock (cold drawn)
1624,AISI 1049 Steel,Cold Drawn Bar (Uns G10490),,2,,0,0,0.75,0,0,0,0.05,98.665,0,0.04,0,0,0,0,0.495,0,0,0,,669,562,10,,2,Quenched (oil) – general-purpose steel (tested)
1625,AISI 1043 Steel,Normalized Cold Drawn Bar (Uns G10430),,2,,0,0,0.85,0,0,0,0.05,98.625,0,0.04,0,0,0,0,0.435,0,0,0,,600,517,12,,2,Quenched (oil) – general-purpose steel (tested)
1626,AISI 1040 Steel,"Annealed At 790C (1450F), Furnace Cooled 11C (20F) Per Hour To 650C (1200F), Air Cooled, 25 mm (1 In.) Round",,7,,0,0,0.75,0,0,0,0.05,98.755,0,0.04,0,0,0,0,0.405,0,0,0,,519,353,30,,7,Annealed – easy-to-machine – round annealed stock
1627,AISI 1050 Steel,Annealed At 790C (1450F),,7,,0,0,0.75,0,0,0,0.05,98.65,0,0.04,0,0,0,0,0.51,0,0,0,,635,365,24,,7,Annealed – easy-to-machine – round annealed stock
1628,AISI 1050 Steel,"Cold Drawn, High Temperature, Stress Relieved, 32-50 mm (1.25-2 In) Round",,0,,0,0,0.75,0,0,0,0.05,98.65,0,0.04,0,0,0,0,0.51,0,0,0,,585,485,15,,0,Carburized – quenched (oil) – wear-resistant surface steel
1629,AISI 1040 Steel,"As Cold Drawn, 50-75 mm (2-3 In) Round",,3,,0,0,0.75,0,0,0,0.05,98.755,0,0.04,0,0,0,0,0.405,0,0,0,,515,450,10,,3,Normalized – easy-to-machine stock (cold drawn)
1630,AISI 1042 Steel,Normalized Cold Drawn Bar (Uns G10420),,2,,0,0,0.75,0,0,0,0.05,98.725,0,0.04,0,0,0,0,0.435,0,0,0,,586,503,12,,2,Quenched (oil) – general-purpose steel (tested)
1631,AISI 1040 Steel,As Rolled,,2,,0,0,0.75,0,0,0,0.05,98.755,0,0.04,0,0,0,0,0.405,0,0,0,,620,415,25,,2,Quenched (oil) – general-purpose steel (tested)
1632,AISI 1019 Steel,Cold Drawn,,2,,0,0,0.85,0,0,0,0.05,98.89,0,0.04,0,0,0,0,0.17,0,0,0,,455,379,15,,2,Quenched (oil) – general-purpose steel (tested)
1633,AISI 1040 Steel,"Cold Drawn, Low Temperature, Stress Relieved, 32-50 mm (1.25-2 In) Round",,0,,0,0,0.75,0,0,0,0.05,98.755,0,0.04,0,0,0,0,0.405,0,0,0,,585,515,10,,0,Carburized – quenched (oil) – wear-resistant surface steel
1634,AISI 1022 Steel,"Mock Carburized At 910C (1670F) For 8 Hours, 775C (1430F) Reheat, Water Quenched, 175C (350F) Temper, 25 mm (1 In.) Round",,8,,0,0,0.85,0,0,0,0.05,98.86,0,0.04,0,0,0,0,0.2,0,0,0,,615,380,25,,8,Carburized – quenched (oil) – wear-resistant surface steel (variant)
1635,AISI 1016 Steel,"Hot Rolled, 19-32 mm (0.75-1.25 In) Round",,3,,0,0,0.75,0,0,0,0.05,99.01,0,0.04,0,0,0,0,0.15,0,0,0,,380,205,25,,3,Normalized – easy-to-machine stock (cold drawn)
1636,AISI 1050 Steel,"Oil Quenched 845C (1550F), 540C (1000F) Temper, 50 mm (2 In.) Round",,6,,0,0,0.75,0,0,0,0.05,98.65,0,0.04,0,0,0,0,0.51,0,0,0,,845,516,19,,6,Quenched (oil) & tempered – high-strength structural steel
1637,AISI 1050 Steel,"As Cold Drawn Bar, 22-32 mm (0.875-1.25 In) Round",,2,,0,0,0.75,0,0,0,0.05,98.65,0,0.04,0,0,0,0,0.51,0,0,0,,655,585,11,,2,Quenched (oil) – general-purpose steel (tested)
1638,AISI 1030 Steel,Normalized 925C (1700F),,4,,0,0,0.75,0,0,0,0.05,98.855,0,0.04,0,0,0,0,0.305,0,0,0,,525,345,32,,4,Normalized (air cooled) – general-purpose steel
1639,AISI 1040 Steel,"Normalized At 900C (1650F), Air Cooled, 25 mm (1 In.) Round",,4,,0,0,0.75,0,0,0,0.05,98.755,0,0.04,0,0,0,0,0.405,0,0,0,,590,374,28,,4,Normalized (air cooled) – general-purpose steel
1640,AISI 1035 Steel,"Cold Drawn, Low Temperature, Stress Relieved, 22-32 mm (0.875-1.25 In) Round",,0,,0,0,0.75,0,0,0,0.05,98.815,0,0.04,0,0,0,0,0.345,0,0,0,,585,515,12,,0,Carburized – quenched (oil) – wear-resistant surface steel
1641,AISI 1050 Steel,"Normalized At 900C (1650F), Air Cooled, 25 mm (1 In.) Round",,4,,0,0,0.75,0,0,0,0.05,98.65,0,0.04,0,0,0,0,0.51,0,0,0,,748,427,20,,4,Normalized (air cooled) – general-purpose steel
1642,AISI 1050 Steel,"As Cold Drawn Bar, 32-50 mm (1.25-2 In) Round",,2,,0,0,0.75,0,0,0,0.05,98.65,0,0.04,0,0,0,0,0.51,0,0,0,,620,550,10,,2,Quenched (oil) – general-purpose steel (tested)
1643,AISI 1020 Steel,Annealed At 870C (1600F),,7,,0,0,0.45,0,0,0,0.05,99.26,0,0.04,0,0,0,0,0.2,0,0,0,,394,294,36,,7,Annealed – easy-to-machine – round annealed stock
1644,AISI 1040 Steel,"Normalized At 900C (1650F), Air Cooled, 13 mm (0.5 In.) Round",,4,,0,0,0.75,0,0,0,0.05,98.755,0,0.04,0,0,0,0,0.405,0,0,0,,608,403,30,,4,Normalized (air cooled) – general-purpose steel
1645,AISI 1050 Steel,"Cold Drawn, High Temperature, Stress Relieved, 50-75 mm (2-3 In) Round",,0,,0,0,0.75,0,0,0,0.05,98.65,0,0.04,0,0,0,0,0.51,0,0,0,,550,450,12,,0,Carburized – quenched (oil) – wear-resistant surface steel
1646,AISI 1040 Steel,"Cold Drawn, High Temperature, Stress Relieved, 50-75 mm (2-3 In) Round",,0,,0,0,0.75,0,0,0,0.05,98.755,0,0.04,0,0,0,0,0.405,0,0,0,,485,450,12,,0,Carburized – quenched (oil) – wear-resistant surface steel
1647,AISI 1050 Steel,"Cold Drawn, Low Temperature, Stress Relieved, 32-50 mm (1.25-2 In) Round",,0,,0,0,0.75,0,0,0,0.05,98.65,0,0.04,0,0,0,0,0.51,0,0,0,,655,585,10,,0,Carburized – quenched (oil) – wear-resistant surface steel
1648,AISI 1038 Steel,"Cold Drawn, 19-32 mm (0.75-1.25 In) Round",,3,,0,0,0.75,0,0,0,0.05,98.78,0,0.04,0,0,0,0,0.38,0,0,0,,570,485,12,,3,Normalized – easy-to-machine stock (cold drawn)
1649,AISI 1050 Steel,"Oil Quenched 845C (1550F), 595C (1100F) Temper, 25 mm (1 In.) Round",,6,,0,0,0.75,0,0,0,0.05,98.65,0,0.04,0,0,0,0,0.51,0,0,0,,786,486,23,,6,Quenched (oil) & tempered – high-strength structural steel
1650,AISI 1018 Steel,"Cold Drawn, Quenched, And Tempered, 19-32 mm (0.75-1.25 In) Round",,2,,0,0,0.75,0,0,0,0.05,98.99,0,0.04,0,0,0,0,0.17,0,0,0,,565,485,20,,2,Quenched (oil) – general-purpose steel (tested)
1651,AISI 1030 Steel,"Water Quenched From 870C (1600F), 540C (1000F) Temper, 50 mm (2 In.) Round",,10,,0,0,0.75,0,0,0,0.05,98.855,0,0.04,0,0,0,0,0.305,0,0,0,,595,440,28,,10,Quenched (water) & tempered – high-strength structural steel
1652,AISI 1050 Steel,"Normalized At 900C (1650F), Air Cooled, 50 mm (2 In.) Round",,4,,0,0,0.75,0,0,0,0.05,98.65,0,0.04,0,0,0,0,0.51,0,0,0,,732,402,20,,4,Normalized (air cooled) – general-purpose steel
1653,AISI 1022 Steel,"Mock Carburized At 910C (1670F) For 8 Hours, 775C (1430F) Reheat, Water Quenched, 175C (350F) Temper, 100 mm (4 In.) Round",,8,,0,0,0.85,0,0,0,0.05,98.86,0,0.04,0,0,0,0,0.2,0,0,0,,510,293,32,,8,Carburized – quenched (oil) – wear-resistant surface steel (variant)
1654,AISI 1040 Steel,"Cold Drawn, High Temperature, Stress Relieved, 32-50 mm (1.25-2 In) Round",,0,,0,0,0.75,0,0,0,0.05,98.755,0,0.04,0,0,0,0,0.405,0,0,0,,515,415,15,,0,Carburized – quenched (oil) – wear-resistant surface steel
