Repository: AnokhiPatni/steel-material-recommender

File: steel_dataset.csv.csv (part 10 of 18)
Entry,Name,Processing condition,,Cluster Number (0 to 11),,Al,Cu,Mn,N,Ni,Ti,S,Fe,Zr,P,Si,V,Mo,Co,C,Nb,B,Cr,,(Ultimate) Tensile strength (MPa),Yield strength (MPa),Ductility (%),,Cluster Number,Cluster label
1655,AK Steel ASTM A 424 Type III,I-F Enamel Enameling Carbon Steel,,2,,0.05,0.02,0.2,0,0,0.13,0.01,99.56,0,0.01,0.01,0,0,0,0.01,0,0,0,,313,159,44,,2,Quenched (oil) – general-purpose steel (tested)
1656,AISI 1019 Steel,"Hot Rolled, 19-32 mm (0.75-1.25 In) Round",,3,,0,0,0.85,0,0,0,0.05,98.89,0,0.04,0,0,0,0,0.17,0,0,0,,407,224,25,,3,Normalized – easy-to-machine stock (cold drawn)
1657,AISI 1050 Steel,"Normalized At 900C (1650F), Air Cooled, 100 mm (4 In.) Round",,4,,0,0,0.75,0,0,0,0.05,98.65,0,0.04,0,0,0,0,0.51,0,0,0,,689,386,21,,4,Normalized (air cooled) – general-purpose steel
1658,AISI 1043 Steel,Cold Drawn Bar (Uns G10430),,2,,0,0,0.85,0,0,0,0.05,98.625,0,0.04,0,0,0,0,0.435,0,0,0,,627,531,12,,2,Quenched (oil) – general-purpose steel (tested)
1659,AISI 1060 Steel,As Rolled,,2,,0,0,0.75,0,0,0,0.05,98.555,0,0.04,0,0,0,0,0.605,0,0,0,,814,485,17,,2,Quenched (oil) – general-purpose steel (tested)
1660,AISI 1040 Steel,"Water Quenched From 845C (1550F), 595C (1100F) Temper, 100 mm (4 In.) Round",,10,,0,0,0.75,0,0,0,0.05,98.755,0,0.04,0,0,0,0,0.405,0,0,0,,650,407,27,,10,Quenched (water) & tempered – high-strength structural steel
1661,AISI 1040 Steel,"Oil Quenched From 855C (1570F), 540C (1000F) Temper, 13 mm (0.5 In.) Round",,6,,0,0,0.75,0,0,0,0.05,98.755,0,0.04,0,0,0,0,0.405,0,0,0,,722,500,27,,6,Quenched (oil) & tempered – high-strength structural steel
1662,AISI 1050 Steel,"Water Quenched From 830C (1525F), 595C (1100F) Temper, 13 mm (0.5 In.) Round",,10,,0,0,0.75,0,0,0,0.05,98.65,0,0.04,0,0,0,0,0.51,0,0,0,,820,607,21,,10,Quenched (water) & tempered – high-strength structural steel
1663,AISI 1060 Steel,"Oil Quenched 845C (1550F), 480C (900F) Temper, 100 mm (4 In.) Round",,6,,0,0,0.75,0,0,0,0.05,98.555,0,0.04,0,0,0,0,0.605,0,0,0,,931,518,18,,6,Quenched (oil) & tempered – high-strength structural steel
1664,AISI 1050 Steel,"Cold Drawn, High Temperature, Stress Relieved, 16-22 mm (0.625-0.875 In) Round",,0,,0,0,0.75,0,0,0,0.05,98.65,0,0.04,0,0,0,0,0.51,0,0,0,,655,515,15,,0,Carburized – quenched (oil) – wear-resistant surface steel
1665,AISI 1021 Steel,"Mock Carburized At 910C (1670F) For 8 Hours, 775C (1430F) Reheat, Water Quenched, 175C (350F) Temper, 100 mm (4 In.) Round",,8,,0,0,0.75,0,0,0,0.05,98.96,0,0.04,0,0,0,0,0.2,0,0,0,,510,293,32,,8,Carburized – quenched (oil) – wear-resistant surface steel (variant)
1666,AISI 1050 Steel,"Water Quenched From 830C (1525F), 650C (1200F) Temper, 25 mm (1 In.) Round",,10,,0,0,0.75,0,0,0,0.05,98.65,0,0.04,0,0,0,0,0.51,0,0,0,,752,527,23,,10,Quenched (water) & tempered – high-strength structural steel
1667,AISI 1060 Steel,"Oil Quenched 845C (1550F), 480C (900F) Temper, 25 mm (1 In.) Round",,6,,0,0,0.75,0,0,0,0.05,98.555,0,0.04,0,0,0,0,0.605,0,0,0,,1005,641,16,,6,Quenched (oil) & tempered – high-strength structural steel
1668,AISI 1060 Steel,"Oil Quenched 845C (1550F), 540C (1000F) Temper, 25 mm (1 In.) Round",,6,,0,0,0.75,0,0,0,0.05,98.555,0,0.04,0,0,0,0,0.605,0,0,0,,938,591,17,,6,Quenched (oil) & tempered – high-strength structural steel
1669,AISI 1050 Steel,"Oil Quenched 845C (1550F), 540C (1000F) Temper, 13 mm (0.5 In.) Round",,6,,0,0,0.75,0,0,0,0.05,98.65,0,0.04,0,0,0,0,0.51,0,0,0,,914,603,20,,6,Quenched (oil) & tempered – high-strength structural steel
1670,AISI 1050 Steel,"Water Quenched From 830C (1525F), 540C (1000F) Temper, 50 mm (2 In.) Round",,10,,0,0,0.75,0,0,0,0.05,98.65,0,0.04,0,0,0,0,0.51,0,0,0,,893,580,20,,10,Quenched (water) & tempered – high-strength structural steel
1671,AISI 1035 Steel,"Cold Drawn, High Temperature, Stress Relieved, 16-22 mm (0.625-0.875 In) Round",,0,,0,0,0.75,0,0,0,0.05,98.815,0,0.04,0,0,0,0,0.345,0,0,0,,550,415,16,,0,Carburized – quenched (oil) – wear-resistant surface steel
1672,AISI 1045 Steel,"As Cold Drawn, 16-22 mm (0.625-0.875 In) Round",,3,,0,0,0.75,0,0,0,0.05,98.7,0,0.04,0,0,0,0,0.46,0,0,0,,655,585,12,,3,Normalized – easy-to-machine stock (cold drawn)
1673,AISI 1030 Steel,"Water Quenched From 870C (1600F), 540C (1000F) Temper, 100 mm (4 In.) Round",,10,,0,0,0.75,0,0,0,0.05,98.855,0,0.04,0,0,0,0,0.305,0,0,0,,560,380,32,,10,Quenched (water) & tempered – high-strength structural steel
1674,AISI 1050 Steel,"Oil Quenched 845C (1550F), 595C (1100F) Temper, 13 mm (0.5 In.) Round",,6,,0,0,0.75,0,0,0,0.05,98.65,0,0.04,0,0,0,0,0.51,0,0,0,,841,558,22,,6,Quenched (oil) & tempered – high-strength structural steel
1675,AISI 1040 Steel,Annealed At 790C (1450F),,7,,0,0,0.75,0,0,0,0.05,98.755,0,0.04,0,0,0,0,0.405,0,0,0,,515,350,30,,7,Annealed – easy-to-machine – round annealed stock
1676,AISI 1040 Steel,"Water Quenched From 845C (1550F), 540C (1000F) Temper, 100 mm (4 In.) Round",,10,,0,0,0.75,0,0,0,0.05,98.755,0,0.04,0,0,0,0,0.405,0,0,0,,683,440,24,,10,Quenched (water) & tempered – high-strength structural steel
1677,AISI 1050 Steel,"Oil Quenched 845C (1550F), 650C (1200F) Temper, 100 mm (4 In.) Round",,6,,0,0,0.75,0,0,0,0.05,98.65,0,0.04,0,0,0,0,0.51,0,0,0,,667,384,25,,6,Quenched (oil) & tempered – high-strength structural steel
1678,AISI 1050 Steel,"Water Quenched From 830C (1525F), 650C (1200F) Temper, 13 mm (0.5 In.) Round",,10,,0,0,0.75,0,0,0,0.05,98.65,0,0.04,0,0,0,0,0.51,0,0,0,,758,593,24,,10,Quenched (water) & tempered – high-strength structural steel
1679,AISI 1060 Steel,"Normalized At 900C (1650F), Air Cooled, 13 mm (0.5 In.) Round",,4,,0,0,0.75,0,0,0,0.05,98.555,0,0.04,0,0,0,0,0.605,0,0,0,,779,427,20,,4,Normalized (air cooled) – general-purpose steel
1680,AISI 1040 Steel,"Water Quenched From 845C (1550F), 595C (1100F) Temper, 50 mm (2 In.) Round",,10,,0,0,0.75,0,0,0,0.05,98.755,0,0.04,0,0,0,0,0.405,0,0,0,,655,469,29,,10,Quenched (water) & tempered – high-strength structural steel
1681,AISI 1050 Steel,"Oil Quenched 845C (1550F), 540C (1000F) Temper, 25 mm (1 In.) Round",,6,,0,0,0.75,0,0,0,0.05,98.65,0,0.04,0,0,0,0,0.51,0,0,0,,852,524,20,,6,Quenched (oil) & tempered – high-strength structural steel
1682,AISI 1060 Steel,"Oil Quenched 845C (1550F), 595C (1100F) Temper, 100 mm (4 In.) Round",,6,,0,0,0.75,0,0,0,0.05,98.555,0,0.04,0,0,0,0,0.605,0,0,0,,820,427,21,,6,Quenched (oil) & tempered – high-strength structural steel
1683,AISI 1050 Steel,"Water Quenched From 830C (1525F), 650C (1200F) Temper, 100 mm (4 In.) Round",,10,,0,0,0.75,0,0,0,0.05,98.65,0,0.04,0,0,0,0,0.51,0,0,0,,721,450,25,,10,Quenched (water) & tempered – high-strength structural steel
1684,AISI 1020 Steel,"Mock Carburized At 915C (1680F) For 8 Hours, 775C (1430F) Reheat, Water Quenched, 175C (350F) Temper, 100 mm (4 In.) Round",,8,,0,0,0.45,0,0,0,0.05,99.26,0,0.04,0,0,0,0,0.2,0,0,0,,491,290,33,,8,Carburized – quenched (oil) – wear-resistant surface steel (variant)
1685,AISI 1050 Steel,"Water Quenched From 830C (1525F), 540C (1000F) Temper, 13 mm (0.5 In.) Round",,10,,0,0,0.75,0,0,0,0.05,98.65,0,0.04,0,0,0,0,0.51,0,0,0,,924,683,20,,10,Quenched (water) & tempered – high-strength structural steel
1686,AISI 1050 Steel,"Water Quenched From 830C (1525F), 540C (1000F) Temper, 100 mm (4 In.) Round",,10,,0,0,0.75,0,0,0,0.05,98.65,0,0.04,0,0,0,0,0.51,0,0,0,,846,539,21,,10,Quenched (water) & tempered – high-strength structural steel
1687,AISI 1050 Steel,"Oil Quenched 845C (1550F), 540C (1000F) Temper, 100 mm (4 In.) Round",,6,,0,0,0.75,0,0,0,0.05,98.65,0,0.04,0,0,0,0,0.51,0,0,0,,834,476,19,,6,Quenched (oil) & tempered – high-strength structural steel
1688,AISI 1050 Steel,"Oil Quenched 845C (1550F), 650C (1200F) Temper, 25 mm (1 In.) Round",,6,,0,0,0.75,0,0,0,0.05,98.65,0,0.04,0,0,0,0,0.51,0,0,0,,731,443,24,,6,Quenched (oil) & tempered – high-strength structural steel
1689,AISI 1080 Steel,"Oil Quenched From 815C (1500F), Tempered At 480C (900F)",,6,,0,0,0.75,0,0,0,0.05,98.345,0,0.04,0,0,0,0,0.815,0,0,0,,1270,869,12,,6,Quenched (oil) & tempered – high-strength structural steel
1690,AISI 1060 Steel,"Hot Rolled, 19-32 mm (0.75-1.25 In) Round",,3,,0,0,0.75,0,0,0,0.05,98.555,0,0.04,0,0,0,0,0.605,0,0,0,,660,370,12,,3,Normalized – easy-to-machine stock (cold drawn)
1691,AISI 1050 Steel,"Annealed At 790C (1450F), Furnace Cooled 10C (18F) Per Hour To 650C (1200F), Air Cooled, 25 mm (1 In.) Round",,7,,0,0,0.75,0,0,0,0.05,98.65,0,0.04,0,0,0,0,0.51,0,0,0,,636,365,24,,7,Annealed – easy-to-machine – round annealed stock
1692,AISI 1080 Steel,"Cold Drawn, Spheroidized Annealed, 19-32 mm (0.75-1.25 In) Round",,3,,0,0,0.75,0,0,0,0.05,98.345,0,0.04,0,0,0,0,0.815,0,0,0,,675,515,10,,3,Normalized – easy-to-machine stock (cold drawn)
1693,AISI 1050 Steel,"Oil Quenched 845C (1550F), 650C (1200F) Temper, 50 mm (2 In.) Round",,6,,0,0,0.75,0,0,0,0.05,98.65,0,0.04,0,0,0,0,0.51,0,0,0,,724,441,25,,6,Quenched (oil) & tempered – high-strength structural steel
1694,AISI 1026 Steel,"Hot Rolled, 19-32 mm (0.75-1.25 In) Round",,3,,0,0,0.75,0,0,0,0.05,98.91,0,0.04,0,0,0,0,0.25,0,0,0,,440,240,24,,3,Normalized – easy-to-machine stock (cold drawn)
1695,AISI 1050 Steel,As Rolled,,2,,0,0,0.75,0,0,0,0.05,98.65,0,0.04,0,0,0,0,0.51,0,0,0,,725,415,20,,2,Quenched (oil) – general-purpose steel (tested)
1696,AISI 1040 Steel,"As Cold Drawn, 16-22 mm (0.625-0.875 In) Round",,3,,0,0,0.75,0,0,0,0.05,98.755,0,0.04,0,0,0,0,0.405,0,0,0,,620,550,12,,3,Normalized – easy-to-machine stock (cold drawn)
1697,AISI 1080 Steel,"Annealed At 790C (1450F), Furnace Cooled 11C (20F) Per Hour To 650C (1200F), Air Cooled, 25 mm (1 In.) Round",,7,,0,0,0.75,0,0,0,0.05,98.345,0,0.04,0,0,0,0,0.815,0,0,0,,615,370,24,,7,Annealed – easy-to-machine – round annealed stock
1698,AISI 1080 Steel,"Normalized At 900C (1650F), Air Cooled, 13 mm (0.5 In.) Round",,4,,0,0,0.75,0,0,0,0.05,98.345,0,0.04,0,0,0,0,0.815,0,0,0,,1035,550,12,,4,Normalized (air cooled) – general-purpose steel
1699,AISI 1025 Steel,"Cold Drawn, High Temperature, Stress Relieved, 32-50 mm (1.25-2 In) Round",,0,,0,0,0.45,0,0,0,0.05,99.21,0,0.04,0,0,0,0,0.25,0,0,0,,380,310,16,,0,Carburized – quenched (oil) – wear-resistant surface steel
1700,AISI 1050 Steel,"Cold Drawn, Low Temperature, Stress Relieved, 22-32 mm (0.875-1.25 In) Round",,0,,0,0,0.75,0,0,0,0.05,98.65,0,0.04,0,0,0,0,0.51,0,0,0,,690,620,11,,0,Carburized – quenched (oil) – wear-resistant surface steel
1701,AISI 1060 Steel,"Oil Quenched 845C (1550F), 595C (1100F) Temper, 25 mm (1 In.) Round",,6,,0,0,0.75,0,0,0,0.05,98.555,0,0.04,0,0,0,0,0.605,0,0,0,,883,545,20,,6,Quenched (oil) & tempered – high-strength structural steel
1702,AISI 1050 Steel,"Cold Drawn, Low Temperature, Stress Relieved, 16-22 mm (0.625-0.875 In) Round",,0,,0,0,0.75,0,0,0,0.05,98.65,0,0.04,0,0,0,0,0.51,0,0,0,,725,655,11,,0,Carburized – quenched (oil) – wear-resistant surface steel
1703,AISI 1050 Steel,"Oil Quenched 845C (1550F), 650C (1200F) Temper, 13 mm (0.5 In.) Round",,6,,0,0,0.75,0,0,0,0.05,98.65,0,0.04,0,0,0,0,0.51,0,0,0,,776,510,24,,6,Quenched (oil) & tempered – high-strength structural steel
1704,AISI 1080 Steel,"Oil Quenched From 815C (1500F), 595C (1100F) Temper, 50 mm (2 In.) Round",,6,,0,0,0.75,0,0,0,0.05,98.345,0,0.04,0,0,0,0,0.815,0,0,0,,965,605,17,,6,Quenched (oil) & tempered – high-strength structural steel
1705,AISI 1080 Steel,"Oil Quenched From 815C (1500F), 480C (900F) Temper, 25 mm (1 In.) Round",,6,,0,0,0.75,0,0,0,0.05,98.345,0,0.04,0,0,0,0,0.815,0,0,0,,1255,772,13,,6,Quenched (oil) & tempered – high-strength structural steel
1706,AISI 1050 Steel,"Water Quenched From 830C (1525F), 595C (1100F) Temper, 25 mm (1 In.) Round",,10,,0,0,0.75,0,0,0,0.05,98.65,0,0.04,0,0,0,0,0.51,0,0,0,,814,552,22,,10,Quenched (water) & tempered – high-strength structural steel
1707,AISI 1040 Steel,"Water Quenched From 845C (1550F), 540C (1000F) Temper, 50 mm (2 In.) Round",,10,,0,0,0.75,0,0,0,0.05,98.755,0,0.04,0,0,0,0,0.405,0,0,0,,702,479,24,,10,Quenched (water) & tempered – high-strength structural steel
1708,AISI 1084 Steel,Spheroidized Annealed And Cold Drawn Bar (Uns G10840),,2,,0,0,0.75,0,0,0,0.05,98.295,0,0.04,0,0,0,0,0.865,0,0,0,,689,531,10,,2,Quenched (oil) – general-purpose steel (tested)
1709,AISI 1080 Steel,"Oil Quenched From 815C (1500F), 595C (1100F) Temper, 100 mm (4 In.) Round",,6,,0,0,0.75,0,0,0,0.05,98.345,0,0.04,0,0,0,0,0.815,0,0,0,,924,515,15,,6,Quenched (oil) & tempered – high-strength structural steel
1710,AISI 1060 Steel,"Annealed At 790C (1450F), Furnace Cooled 11C (20F) Per Hour To 650C (1200F), Air Cooled, 25 mm (1 In.) Round",,7,,0,0,0.75,0,0,0,0.05,98.555,0,0.04,0,0,0,0,0.605,0,0,0,,625,372,22,,7,Annealed – easy-to-machine – round annealed stock
1711,AISI 1040 Steel,"Oil Quenched From 855C (1570F), 650C (1200F) Temper, 100 mm (4 In.) Round",,6,,0,0,0.75,0,0,0,0.05,98.755,0,0.04,0,0,0,0,0.405,0,0,0,,543,345,31,,6,Quenched (oil) & tempered – high-strength structural steel
1712,AISI 1018 Steel,"Hot Rolled, Quenched, And Tempered",,2,,0,0,0.75,0,0,0,0.05,98.99,0,0.04,0,0,0,0,0.17,0,0,0,,475,275,38,,2,Quenched (oil) – general-purpose steel (tested)
1713,AISI 1080 Steel,"Oil Quenched From 815C (1500F), 595C (1100F) Temper, 25 mm (1 In.) Round",,6,,0,0,0.75,0,0,0,0.05,98.345,0,0.04,0,0,0,0,0.815,0,0,0,,1035,670,16,,6,Quenched (oil) & tempered – high-strength structural steel
1714,AISI 1030 Steel,"Normalized At 925C (1700F), Air Cooled, 13 mm (0.5 In.) Round",,4,,0,0,0.75,0,0,0,0.05,98.855,0,0.04,0,0,0,0,0.305,0,0,0,,540,345,32,,4,Normalized (air cooled) – general-purpose steel
1715,AISI 1035 Steel,"Cold Drawn, High Temperature, Stress Relieved, 50-75 mm (2-3 In) Round",,0,,0,0,0.75,0,0,0,0.05,98.815,0,0.04,0,0,0,0,0.345,0,0,0,,450,380,12,,0,Carburized – quenched (oil) – wear-resistant surface steel
1716,AISI 1040 Steel,"Water Quenched From 845C (1550F), 595C (1100F) Temper, 13 mm (0.5 In.) Round",,10,,0,0,0.75,0,0,0,0.05,98.755,0,0.04,0,0,0,0,0.405,0,0,0,,698,490,26,,10,Quenched (water) & tempered – high-strength structural steel
1717,AISI 1080 Steel,As Rolled,,2,,0,0,0.75,0,0,0,0.05,98.345,0,0.04,0,0,0,0,0.815,0,0,0,,965,585,12,,2,Quenched (oil) – general-purpose steel (tested)
1718,AISI 1080 Steel,"Oil Quenched From 815C (1500F), Tempered At 540C (1000F)",,6,,0,0,0.75,0,0,0,0.05,98.345,0,0.04,0,0,0,0,0.815,0,0,0,,1165,841,15,,6,Quenched (oil) & tempered – high-strength structural steel
1719,AISI 1065 Steel,"Cold Drawn, Spheroidized, Annealed, 19-32 mm (0.75-1.25 In) Round",,3,,0,0,0.75,0,0,0,0.05,98.51,0,0.04,0,0,0,0,0.65,0,0,0,,635,490,10,,3,Normalized – easy-to-machine stock (cold drawn)
1720,AISI 1050 Steel,"As Cold Drawn Bar, 16-22 mm (0.625-0.875 In) Round",,2,,0,0,0.75,0,0,0,0.05,98.65,0,0.04,0,0,0,0,0.51,0,0,0,,690,620,11,,2,Quenched (oil) – general-purpose steel (tested)
1721,AISI 1045 Steel,"Cold Drawn, 19-32 mm (0.75-1.25 In) Round",,3,,0,0,0.75,0,0,0,0.05,98.7,0,0.04,0,0,0,0,0.46,0,0,0,,625,530,12,,3,Normalized – easy-to-machine stock (cold drawn)
1722,AISI 1030 Steel,"Water Quenched From 870C (1600F), 595C (1100F) Temper, 50 mm (2 In.) Round",,10,,0,0,0.75,0,0,0,0.05,98.855,0,0.04,0,0,0,0,0.305,0,0,0,,580,395,29,,10,Quenched (water) & tempered – high-strength structural steel
1723,AISI 1050 Steel,Normalized At 900C (1650F),,4,,0,0,0.75,0,0,0,0.05,98.65,0,0.04,0,0,0,0,0.51,0,0,0,,752,425,20,,4,Normalized (air cooled) – general-purpose steel
1724,AISI 1080 Steel,"Oil Quenched From 815C (1500F), 480C (900F) Temper, 100 mm (4 In.) Round",,6,,0,0,0.75,0,0,0,0.05,98.345,0,0.04,0,0,0,0,0.815,0,0,0,,1180,717,11,,6,Quenched (oil) & tempered – high-strength structural steel
1725,AISI 1070 Steel,"Hot Rolled, 19-32 mm (0.75-1.25 In) Round",,3,,0,0,0.75,0,0,0,0.05,98.46,0,0.04,0,0,0,0,0.7,0,0,0,,703,385,12,,3,Normalized – easy-to-machine stock (cold drawn)
1726,AISI 1050 Steel,"Cold Drawn, Annealed, 19-32 mm (0.75-1.25 In) Round",,3,,0,0,0.75,0,0,0,0.05,98.65,0,0.04,0,0,0,0,0.51,0,0,0,,655,550,10,,3,Normalized – easy-to-machine stock (cold drawn)
1727,AISI 1050 Steel,"Cold Drawn, Low Temperature, Stress Relieved, 50-75 mm (2-3 In) Round",,0,,0,0,0.75,0,0,0,0.05,98.65,0,0.04,0,0,0,0,0.51,0,0,0,,620,550,10,,0,Carburized – quenched (oil) – wear-resistant surface steel
1728,AISI 1060 Steel,Annealed At 790C (1450F),,7,,0,0,0.75,0,0,0,0.05,98.555,0,0.04,0,0,0,0,0.605,0,0,0,,625,370,22,,7,Annealed – easy-to-machine – round annealed stock
1729,AISI 1040 Steel,"Water Quenched From 845C (1550F), 650C (1200F) Temper, 50 mm (2 In.) Round",,10,,0,0,0.75,0,0,0,0.05,98.755,0,0.04,0,0,0,0,0.405,0,0,0,,614,413,28,,10,Quenched (water) & tempered – high-strength structural steel
1730,AISI 1080 Steel,"Oil Quenched From 815C (1500F), 540C (1000F) Temper, 25 mm (1 In.) Round",,6,,0,0,0.75,0,0,0,0.05,98.345,0,0.04,0,0,0,0,0.815,0,0,0,,1145,717,15,,6,Quenched (oil) & tempered – high-strength structural steel
1731,AISI 1050 Steel,"Water Quenched From 830C (1525F), 595C (1100F) Temper, 100 mm (4 In.) Round",,10,,0,0,0.75,0,0,0,0.05,98.65,0,0.04,0,0,0,0,0.51,0,0,0,,774,470,23,,10,Quenched (water) & tempered – high-strength structural steel
1732,AISI 1038 Steel,"Hot Rolled Round, 19-32 mm (0.75-1.25 In)",,3,,0,0,0.75,0,0,0,0.05,98.78,0,0.04,0,0,0,0,0.38,0,0,0,,515,285,18,,3,Normalized – easy-to-machine stock (cold drawn)
1733,AISI 1080 Steel,"Normalized At 900C (1650F), Air Cooled, 25 mm (1 In.) Round",,4,,0,0,0.75,0,0,0,0.05,98.345,0,0.04,0,0,0,0,0.815,0,0,0,,1005,525,11,,4,Normalized (air cooled) – general-purpose steel
1734,AISI 1060 Steel,"Cold Drawn, Spheroidized Annealed, 19-32 mm (0.75-1.25 In) Round",,3,,0,0,0.75,0,0,0,0.05,98.555,0,0.04,0,0,0,0,0.605,0,0,0,,620,485,10,,3,Normalized – easy-to-machine stock (cold drawn)
1735,AISI 1044 Steel,"Hot Rolled, 19-32 mm (0.75-1.25 In) Round",,3,,0,0,0.45,0,0,0,0.05,98.995,0,0.04,0,0,0,0,0.465,0,0,0,,550,310,16,,3,Normalized – easy-to-machine stock (cold drawn)
1736,AISI 1055 Steel,"Hot Rolled, 19-32 mm (0.75-1.25 In) Round",,3,,0,0,0.75,0,0,0,0.05,98.61,0,0.04,0,0,0,0,0.55,0,0,0,,650,355,12,,3,Normalized – easy-to-machine stock (cold drawn)
1737,AISI 1095 Steel,"Oil Quenched 800C (1470F), 480C (900F) Temper, 25 mm (1 In.) Round",,6,,0,0,0.4,0,0,0,0.05,98.545,0,0.04,0,0,0,0,0.965,0,0,0,,1215,703,10,,6,Quenched (oil) & tempered – high-strength structural steel
1738,AISI 1040 Steel,"Water Quenched From 845C (1550F), 650C (1200F) Temper, 13 mm (0.5 In.) Round",,10,,0,0,0.75,0,0,0,0.05,98.755,0,0.04,0,0,0,0,0.405,0,0,0,,662,476,27,,10,Quenched (water) & tempered – high-strength structural steel
1739,AISI 1040 Steel,"Oil Quenched From 855C (1570F), 595C (1100F) Temper, 100 mm (4 In.) Round",,6,,0,0,0.75,0,0,0,0.05,98.755,0,0.04,0,0,0,0,0.405,0,0,0,,571,360,30,,6,Quenched (oil) & tempered – high-strength structural steel
1740,AISI 1095 Steel,"Oil Quenched 800C (1470F), 595C (1100F) Temper, 50 mm (2 In.) Round",,6,,0,0,0.4,0,0,0,0.05,98.545,0,0.04,0,0,0,0,0.965,0,0,0,,924,530,18,,6,Quenched (oil) & tempered – high-strength structural steel
1741,AISI 1117 Steel,As Rolled,,2,,0,0,1.15,0,0,0,0.105,98.535,0,0.04,0,0,0,0,0.17,0,0,0,,490,305,33,,2,Quenched (oil) – general-purpose steel (tested)
1742,AISI 1030 Steel,"Cold Drawn, 19-32 mm (0.75-1.25 In) Round",,3,,0,0,0.75,0,0,0,0.05,98.855,0,0.04,0,0,0,0,0.305,0,0,0,,525,440,12,,3,Normalized – easy-to-machine stock (cold drawn)
1743,AISI 1030 Steel,"Water Quenched From 870C (1600F), 540C (1000F) Temper, 25 mm (1 In.) Round",,10,,0,0,0.75,0,0,0,0.05,98.855,0,0.04,0,0,0,0,0.305,0,0,0,,605,470,28,,10,Quenched (water) & tempered – high-strength structural steel
1744,AISI 1045 Steel,"Cold Drawn, Annealed, 19-32 mm (0.75-1.25 In) Round",,3,,0,0,0.75,0,0,0,0.05,98.7,0,0.04,0,0,0,0,0.46,0,0,0,,585,505,12,,3,Normalized – easy-to-machine stock (cold drawn)
1745,AISI 1021 Steel,"Cold Rolled, 25 mm (1 In.) Round",,3,,0,0,0.75,0,0,0,0.05,98.96,0,0.04,0,0,0,0,0.2,0,0,0,,484,360,33,,3,Normalized – easy-to-machine stock (cold drawn)
1746,AISI 1060 Steel,"Oil Quenched 845C (1550F), 480C (900F) Temper, 13 mm (0.5 In.) Round",,6,,0,0,0.75,0,0,0,0.05,98.555,0,0.04,0,0,0,0,0.605,0,0,0,,1025,677,15,,6,Quenched (oil) & tempered – high-strength structural steel
1747,AISI 1080 Steel,"Normalized At 900C (1650F), Air Cooled, 50 mm (2 In.) Round",,4,,0,0,0.75,0,0,0,0.05,98.345,0,0.04,0,0,0,0,0.815,0,0,0,,972,485,10,,4,Normalized (air cooled) – general-purpose steel
1748,AISI 1045 Steel,"Cold Drawn, High Temperature Stress Relieved, 32-50 mm (1.25-2 In) Round",,0,,0,0,0.75,0,0,0,0.05,98.7,0,0.04,0,0,0,0,0.46,0,0,0,,620,485,15,,0,Carburized – quenched (oil) – wear-resistant surface steel
1749,AISI 1035 Steel,"Cold Drawn, Low Temperature, Stress Relieved, 16-22 mm (0.625-0.875 In) Round",,0,,0,0,0.75,0,0,0,0.05,98.815,0,0.04,0,0,0,0,0.345,0,0,0,,620,550,13,,0,Carburized – quenched (oil) – wear-resistant surface steel
1750,AISI 1095 Steel,"Hot Rolled, 19-32 mm (0.75-1.25 In) Round",,3,,0,0,0.4,0,0,0,0.05,98.545,0,0.04,0,0,0,0,0.965,0,0,0,,827,455,10,,3,Normalized – easy-to-machine stock (cold drawn)
1751,AISI 1095 Steel,"Oil Quenched 800C (1470F), 480C (900F) Temper, 100 mm (4 In.) Round",,6,,0,0,0.4,0,0,0,0.05,98.545,0,0.04,0,0,0,0,0.965,0,0,0,,1140,640,12,,6,Quenched (oil) & tempered – high-strength structural steel
1752,AISI 1025 Steel,"Cold Drawn, High Temperature, Stress Relieved, 50-75 mm (2-3 In) Round",,0,,0,0,0.45,0,0,0,0.05,99.21,0,0.04,0,0,0,0,0.25,0,0,0,,345,275,15,,0,Carburized – quenched (oil) – wear-resistant surface steel
1753,AISI 1085 Carbon Steel,Hot Rolled Bar,,2,,0,0,0.85,0,0,0,0.05,98.185,0,0.04,0,0,0,0,0.875,0,0,0,,834,459,10,,2,Quenched (oil) – general-purpose steel (tested)
1754,AISI 1040 Steel,"Oil Quenched From 855C (1570F), 650C (1200F) Temper, 13 mm (0.5 In.) Round",,6,,0,0,0.75,0,0,0,0.05,98.755,0,0.04,0,0,0,0,0.405,0,0,0,,655,459,28,,6,Quenched (oil) & tempered – high-strength structural steel
1755,AISI 1045 Steel,"Cold Drawn, High Temperature, Stress Relieved, 16-22 mm (0.625-0.875 In) Round",,0,,0,0,0.75,0,0,0,0.05,98.7,0,0.04,0,0,0,0,0.46,0,0,0,,655,515,15,,0,Carburized – quenched (oil) – wear-resistant surface steel
1756,AISI 1040 Steel,"Oil Quenched From 855C (1570F), 595C (1100F) Temper, 13 mm (0.5 In.) Round",,6,,0,0,0.75,0,0,0,0.05,98.755,0,0.04,0,0,0,0,0.405,0,0,0,,693,479,27,,6,Quenched (oil) & tempered – high-strength structural steel
1757,AISI 1064 Steel,"Hot Rolled, 19-32 mm (0.75-1.25 In) Round",,3,,0,0,0.65,0,0,0,0.05,98.61,0,0.04,0,0,0,0,0.65,0,0,0,,670,370,12,,3,Normalized – easy-to-machine stock (cold drawn)
1758,AISI 1117 Steel,"As Cold Drawn, 16-22 mm (0.625-0.875 In) Round",,3,,0,0,1.15,0,0,0,0.105,98.535,0,0.04,0,0,0,0,0.17,0,0,0,,515,450,15,,3,Normalized – easy-to-machine stock (cold drawn)
1759,AISI 1117 Steel,"Cold Drawn, 19-32 mm (0.75-1.25 In) Round",,3,,0,0,1.15,0,0,0,0.105,98.535,0,0.04,0,0,0,0,0.17,0,0,0,,475,400,15,,3,Normalized – easy-to-machine stock (cold drawn)
1760,AISI 1035 Steel,"As Cold Drawn, 16-22 mm (0.625-0.875 In) Round",,3,,0,0,0.75,0,0,0,0.05,98.815,0,0.04,0,0,0,0,0.345,0,0,0,,585,515,13,,3,Normalized – easy-to-machine stock (cold drawn)
1761,AISI 1040 Steel,"Water Quenched From 845C (1550F), 540C (1000F) Temper, 13 mm (0.5 In.) Round",,10,,0,0,0.75,0,0,0,0.05,98.755,0,0.04,0,0,0,0,0.405,0,0,0,,752,562,23,,10,Quenched (water) & tempered – high-strength structural steel
1762,AISI 1117 Steel,Annealed At 855C (1575F),,7,,0,0,1.15,0,0,0,0.105,98.535,0,0.04,0,0,0,0,0.17,0,0,0,,425,285,33,,7,Annealed – easy-to-machine – round annealed stock
1763,AISI 1060 Steel,"Oil Quenched 845C (1550F), 540C (1000F) Temper, 13 mm (0.5 In.) Round",,6,,0,0,0.75,0,0,0,0.05,98.555,0,0.04,0,0,0,0,0.605,0,0,0,,965,634,19,,6,Quenched (oil) & tempered – high-strength structural steel
1764,AISI 1006 Steel,"Hot Rolled Bar, 19-32 mm (0.75-1.25 In) Round",,2,,0,0,0.325,0,0,0,0.05,99.505,0,0.04,0,0,0,0,0.08,0,0,0,,295,165,30,,2,Quenched (oil) – general-purpose steel (tested)
1765,AISI 1060 Steel,"Oil Quenched 845C (1550F), 595C (1100F) Temper, 50 mm (2 In.) Round",,6,,0,0,0.75,0,0,0,0.05,98.555,0,0.04,0,0,0,0,0.605,0,0,0,,862,527,20,,6,Quenched (oil) & tempered – high-strength structural steel
1766,AISI 1050 Steel,"Normalized At 900C (1650F), Air Cooled, 13 mm (0.5 In.) Round",,4,,0,0,0.75,0,0,0,0.05,98.65,0,0.04,0,0,0,0,0.51,0,0,0,,769,431,21,,4,Normalized (air cooled) – general-purpose steel
1767,AISI 1050 Steel,"Oil Quenched 845C (1550F), 595C (1100F) Temper, 100 mm (4 In.) Round",,6,,0,0,0.75,0,0,0,0.05,98.65,0,0.04,0,0,0,0,0.51,0,0,0,,696,405,25,,6,Quenched (oil) & tempered – high-strength structural steel
1768,AISI 1095 Steel,"Oil Quenched From 800C (1475F), Tempered At 480C (900F)",,6,,0,0,0.4,0,0,0,0.05,98.545,0,0.04,0,0,0,0,0.965,0,0,0,,1270,800,12,,6,Quenched (oil) & tempered – high-strength structural steel
1769,AISI 1095 Steel,"Oil Quenched From 800C (1475F), 595C (1100F) Temper",,6,,0,0,0.4,0,0,0,0.05,98.545,0,0.04,0,0,0,0,0.965,0,0,0,,979,600,17,,6,Quenched (oil) & tempered – high-strength structural steel
1770,AISI 1078 Steel,Spheroidized Annealed And Cold Drawn Bar (Uns G10780),,2,,0,0,0.45,0,0,0,0.05,98.675,0,0.04,0,0,0,0,0.785,0,0,0,,648,500,10,,2,Quenched (oil) – general-purpose steel (tested)
1771,AISI 1095 Steel,"Normalized At 900C (1650F), Air Cooled, 25 mm (1 In.) Round",,4,,0,0,0.4,0,0,0,0.05,98.545,0,0.04,0,0,0,0,0.965,0,0,0,,1015,495,9,,4,Normalized (air cooled) – general-purpose steel
1772,AISI 1095 Steel,"Normalized At 900C (1650F), Air Cooled, 50 mm (2 In.) Round",,4,,0,0,0.4,0,0,0,0.05,98.545,0,0.04,0,0,0,0,0.965,0,0,0,,910,400,9,,4,Normalized (air cooled) – general-purpose steel
1773,AISI 1074 Steel,"Cold Drawn, Spheroidized, Annealed (Discontinued)",,3,,0,0,0.65,0,0,0,0.05,98.51,0,0.04,0,0,0,0,0.75,0,0,0,,650,505,10,,3,Normalized – easy-to-machine stock (cold drawn)
1774,AISI 1090 Steel,"Hot Rolled, 19-32 mm (0.75-1.25 In) Round",,3,,0,0,0.75,0,0,0,0.05,98.245,0,0.04,0,0,0,0,0.915,0,0,0,,841,460,10,,3,Normalized – easy-to-machine stock (cold drawn)
1775,AISI 1064 Steel,"Cold Drawn, Spheroidized, Annealed, 19-32 mm (0.75-1.25 In) Round",,3,,0,0,0.65,0,0,0,0.05,98.61,0,0.04,0,0,0,0,0.65,0,0,0,,615,475,10,,3,Normalized – easy-to-machine stock (cold drawn)
1776,AISI 1108 Steel,"Cold Drawn, 19-32 mm (0.75-1.25 In) Round",,3,,0,0,0.65,0,0,0,0.105,99.1,0,0.04,0,0,0,0,0.105,0,0,0,,385,325,20,,3,Normalized – easy-to-machine stock (cold drawn)
1777,AISI 1117 Steel,"As Cold Drawn, 32-50 mm (1.25-2 In) Round",,3,,0,0,1.15,0,0,0,0.105,98.535,0,0.04,0,0,0,0,0.17,0,0,0,,450,380,13,,3,Normalized – easy-to-machine stock (cold drawn)
1778,AISI 1035 Steel,"As Cold Drawn, 50-75 mm (2-3 In) Round",,3,,0,0,0.75,0,0,0,0.05,98.815,0,0.04,0,0,0,0,0.345,0,0,0,,485,415,10,,3,Normalized – easy-to-machine stock (cold drawn)
1779,AISI 1095 Steel,"Oil Quenched 800C (1470F), 540C (1000F) Temper, 100 mm (4 In.) Round",,6,,0,0,0.4,0,0,0,0.05,98.545,0,0.04,0,0,0,0,0.965,0,0,0,,1020,550,11,,6,Quenched (oil) & tempered – high-strength structural steel
1780,AISI 1095 Steel,Annealed At 790C (1450F),,7,,0,0,0.4,0,0,0,0.05,98.545,0,0.04,0,0,0,0,0.965,0,0,0,,665,380,13,,7,Annealed – easy-to-machine – round annealed stock
1781,AISI 1050 Steel,"Cold Drawn, High Temperature, Stress Relieved, 22-32 mm (0.875-1.25 In) Round",,0,,0,0,0.75,0,0,0,0.05,98.65,0,0.04,0,0,0,0,0.51,0,0,0,,620,515,15,,0,Carburized – quenched (oil) – wear-resistant surface steel
1782,AISI 1078 Steel,Hot Rolled Bar (Uns G10780),,2,,0,0,0.45,0,0,0,0.05,98.675,0,0.04,0,0,0,0,0.785,0,0,0,,689,379,12,,2,Quenched (oil) – general-purpose steel (tested)
1783,AISI 1060 Steel,"Normalized At 900C (1650F), Air Cooled, 25 mm (1 In.) Round",,4,,0,0,0.75,0,0,0,0.05,98.555,0,0.04,0,0,0,0,0.605,0,0,0,,772,421,18,,4,Normalized (air cooled) – general-purpose steel
1784,AISI 1137 Steel,"Hot Rolled, 19-32 mm (0.75-1.25 In) Round",,3,,0,0,1.5,0,0,0,0.105,98,0,0.04,0,0,0,0,0.355,0,0,0,,605,330,15,,3,Normalized – easy-to-machine stock (cold drawn)
1785,AISI 1137 Steel,"As Cold Drawn, 50-75 mm (2-3 In) Round",,3,,0,0,1.5,0,0,0,0.105,98,0,0.04,0,0,0,0,0.355,0,0,0,,585,515,10,,3,Normalized – easy-to-machine stock (cold drawn)
1786,AISI 1080 Steel,"Oil Quenched From 815C (1500F), 595C (1100F) Temper",,6,,0,0,0.75,0,0,0,0.05,98.345,0,0.04,0,0,0,0,0.815,0,0,0,,1050,738,17,,6,Quenched (oil) & tempered – high-strength structural steel
1787,AISI 1132 Steel,"Hot Rolled And Cold Drawn, 38-89 mm Round",,3,,0,0,1.5,0,0,0,0.105,98.05,0,0.04,0,0,0,0,0.305,0,0,0,,550,450,13,,3,Normalized – easy-to-machine stock (cold drawn)
1788,AISI 1141 Steel,"Cold Drawn, High Temperature Stress Relieved, 16-22 mm (0.625-0.875 In) Round",,0,,0,0,1.5,0,0,0,0.105,97.945,0,0.04,0,0,0,0,0.41,0,0,0,,690,550,15,,0,Carburized – quenched (oil) – wear-resistant surface steel
1789,AISI 1137 Steel,Annealed At 790C (1450F),,7,,0,0,1.5,0,0,0,0.105,98,0,0.04,0,0,0,0,0.355,0,0,0,,585,345,27,,7,Annealed – easy-to-machine – round annealed stock
1790,AISI 1040 Steel,"Cold Drawn, Low Temperature, Stress Relieved, 50-75 mm (2-3 In) Round",,0,,0,0,0.75,0,0,0,0.05,98.755,0,0.04,0,0,0,0,0.405,0,0,0,,550,485,11,,0,Carburized – quenched (oil) – wear-resistant surface steel
1791,AISI 1117 Steel,Normalized At 900C (1650F),,4,,0,0,1.15,0,0,0,0.105,98.535,0,0.04,0,0,0,0,0.17,0,0,0,,465,305,34,,4,Normalized (air cooled) – general-purpose steel
1792,AISI 1050 Steel,"Water Quenched From 830C (1525F), 650C (1200F) Temper, 50 mm (2 In.) Round",,10,,0,0,0.75,0,0,0,0.05,98.65,0,0.04,0,0,0,0,0.51,0,0,0,,743,472,24,,10,Quenched (water) & tempered – high-strength structural steel
1793,AISI 1050 Steel,"Water Quenched From 830C (1525F), 540C (1000F) Temper, 25 mm (1 In.) Round",,10,,0,0,0.75,0,0,0,0.05,98.65,0,0.04,0,0,0,0,0.51,0,0,0,,905,636,20,,10,Quenched (water) & tempered – high-strength structural steel
1794,AISI 1118 Steel,As Rolled,,2,,0,0,1.45,0,0,0,0.105,98.235,0,0.04,0,0,0,0,0.17,0,0,0,,525,315,32,,2,Quenched (oil) – general-purpose steel (tested)
1795,AISI 1050 Steel,"Oil Quenched 845C (1550F), 595C (1100F) Temper, 50 mm (2 In.) Round",,6,,0,0,0.75,0,0,0,0.05,98.65,0,0.04,0,0,0,0,0.51,0,0,0,,772,469,23,,6,Quenched (oil) & tempered – high-strength structural steel
1796,AISI 1141 Steel,"As Cold Drawn, 50-75 mm (2-3 In) Round",,3,,0,0,1.5,0,0,0,0.105,97.945,0,0.04,0,0,0,0,0.41,0,0,0,,620,550,10,,3,Normalized – easy-to-machine stock (cold drawn)
1797,AISI 1040 Steel,"Cold Drawn, High Temperature, Stress Relieved, 22-32 mm (0.875-1.25 In) Round",,0,,0,0,0.75,0,0,0,0.05,98.755,0,0.04,0,0,0,0,0.405,0,0,0,,550,450,15,,0,Carburized – quenched (oil) – wear-resistant surface steel
1798,AISI 1118 Steel,Annealed At 790C (1450F),,7,,0,0,1.45,0,0,0,0.105,98.235,0,0.04,0,0,0,0,0.17,0,0,0,,450,285,34,,7,Annealed – easy-to-machine – round annealed stock
1799,AISI 1086 Steel,Hot Rolled Bar (Uns G10860),,2,,0,0,0.4,0,0,0,0.05,98.645,0,0.04,0,0,0,0,0.865,0,0,0,,772,424,10,,2,Quenched (oil) – general-purpose steel (tested)
1800,AISI 1137 Steel,"Annealed At 790C (1450F), Furnace Cooled 11C (20F) Per Hour To 610C (1130F), Air Cooled, 25 mm (1 In.) Round",,7,,0,0,1.5,0,0,0,0.105,98,0,0.04,0,0,0,0,0.355,0,0,0,,585,345,27,,7,Annealed – easy-to-machine – round annealed stock
1801,AISI 1095 Steel,"Normalized At 900C (1650F), Air Cooled, 100 mm (4 In.) Round",,4,,0,0,0.4,0,0,0,0.05,98.545,0,0.04,0,0,0,0,0.965,0,0,0,,882,395,10,,4,Normalized (air cooled) – general-purpose steel
1802,AISI 1137 Steel,"As Cold Drawn, 16-22 mm (0.625-0.875 In) Round",,3,,0,0,1.5,0,0,0,0.105,98,0,0.04,0,0,0,0,0.355,0,0,0,,690,620,11,,3,Normalized – easy-to-machine stock (cold drawn)
1803,AISI 1050 Steel,"As Cold Drawn Bar, 50-75 mm (2-3 In) Round",,2,,0,0,0.75,0,0,0,0.05,98.65,0,0.04,0,0,0,0,0.51,0,0,0,,585,515,10,,2,Quenched (oil) – general-purpose steel (tested)
1804,AISI 1095 Steel,"Oil Quenched From 800C (1475F), Tempered At 540C (1000F)",,6,,0,0,0.4,0,0,0,0.05,98.545,0,0.04,0,0,0,0,0.965,0,0,0,,1145,703,15,,6,Quenched (oil) & tempered – high-strength structural steel
1805,AISI 1137 Steel,"As Cold Drawn, 32-50 mm (1.25-2 In) Round",,3,,0,0,1.5,0,0,0,0.105,98,0,0.04,0,0,0,0,0.355,0,0,0,,620,550,10,,3,Normalized – easy-to-machine stock (cold drawn)
1806,AISI 1040 Steel,Normalized At 900C (1650F),,4,,0,0,0.75,0,0,0,0.05,98.755,0,0.04,0,0,0,0,0.405,0,0,0,,595,370,28,,4,Normalized (air cooled) – general-purpose steel
1807,AISI 1070 Steel,"Cold Drawn, Spheroidized, Annealed, 19-32 mm (0.75-1.25 In) Round",,3,,0,0,0.75,0,0,0,0.05,98.46,0,0.04,0,0,0,0,0.7,0,0,0,,640,495,10,,3,Normalized – easy-to-machine stock (cold drawn)
1808,AISI 1040 Steel,"Oil Quenched From 855C (1570F), 650C (1200F) Temper, 25 mm (1 In.) Round",,6,,0,0,0.75,0,0,0,0.05,98.755,0,0.04,0,0,0,0,0.405,0,0,0,,588,415,30,,6,Quenched (oil) & tempered – high-strength structural steel
1809,AISI 1090 Steel,"Cold Drawn, Spheroidized Annealed, 19-32 mm (0.75-1.25 In) Round",,3,,0,0,0.75,0,0,0,0.05,98.245,0,0.04,0,0,0,0,0.915,0,0,0,,696,540,10,,3,Normalized – easy-to-machine stock (cold drawn)
1810,AISI 1141 Steel,Normalized At 900C (1650F),,4,,0,0,1.5,0,0,0,0.105,97.945,0,0.04,0,0,0,0,0.41,0,0,0,,710,405,23,,4,Normalized (air cooled) – general-purpose steel
1811,AISI 1132 Steel,"Hot Rolled, 19-32 mm (0.75-1.25 In) Round",,3,,0,0,1.5,0,0,0,0.105,98.05,0,0.04,0,0,0,0,0.305,0,0,0,,570,315,16,,3,Normalized – easy-to-machine stock (cold drawn)
1812,AISI 1144 Steel,"Normalized At 900C (1650F), Air Cooled, 100 mm (4 In.) Round",,4,,0,0,1.5,0,0,0,0.285,97.735,0,0.04,0,0,0,0,0.44,0,0,0,,650,360,21,,4,Normalized (air cooled) – general-purpose steel
1813,AISI 1065 Steel,"Hot Rolled, 19-32 mm (0.75-1.25 In) Round",,3,,0,0,0.75,0,0,0,0.05,98.51,0,0.04,0,0,0,0,0.65,0,0,0,,690,380,12,,3,Normalized – easy-to-machine stock (cold drawn)
1814,AISI 1144 Steel,"Oil Quenched 845C (1550F), 540C (1000F) Temper, 13 mm (0.5 In.) Round",,6,,0,0,1.5,0,0,0,0.285,97.735,0,0.04,0,0,0,0,0.44,0,0,0,,786,545,20,,6,Quenched (oil) & tempered – high-strength structural steel
1815,AISI 1080 Steel,"Normalized At 900C (1650F), Air Cooled, 100 mm (4 In.) Round",,4,,0,0,0.75,0,0,0,0.05,98.345,0,0.04,0,0,0,0,0.815,0,0,0,,931,440,10,,4,Normalized (air cooled) – general-purpose steel
1816,AISI 1141 Steel,"Oil Quenched From 815C, 540C (1000F) Temper, 25 mm (1 In.) Round",,6,,0,0,1.5,0,0,0,0.105,97.945,0,0.04,0,0,0,0,0.41,0,0,0,,758,515,23,,6,Quenched (oil) & tempered – high-strength structural steel
1817,AISI 1141 Steel,"Oil Quenched From 815C, 650C (1200F) Temper, 13 mm (0.5 In.) Round",,6,,0,0,1.5,0,0,0,0.105,97.945,0,0.04,0,0,0,0,0.41,0,0,0,,724,600,23,,6,Quenched (oil) & tempered – high-strength structural steel
1818,AISI 1141 Steel,"Oil Quenched From 815C, 650C (1200F) Temper, 100 mm (4 In.) Round",,6,,0,0,1.5,0,0,0,0.105,97.945,0,0.04,0,0,0,0,0.41,0,0,0,,655,415,25,,6,Quenched (oil) & tempered – high-strength structural steel
1819,AISI 1060 Steel,"Oil Quenched 845C (1550F), 595C (1100F) Temper, 13 mm (0.5 In.) Round",,6,,0,0,0.75,0,0,0,0.05,98.555,0,0.04,0,0,0,0,0.605,0,0,0,,910,569,20,,6,Quenched (oil) & tempered – high-strength structural steel
1820,AISI 1141 Steel,"Cold Drawn, 19-32 mm (0.75-1.25 In) Round",,3,,0,0,1.5,0,0,0,0.105,97.945,0,0.04,0,0,0,0,0.41,0,0,0,,725,605,10,,3,Normalized – easy-to-machine stock (cold drawn)
1821,AISI 1080 Steel,"Oil Quenched From 815C (1500F), 480C (900F) Temper, 50 mm (2 In.) Round",,6,,0,0,0.75,0,0,0,0.05,98.345,0,0.04,0,0,0,0,0.815,0,0,0,,1240,758,12,,6,Quenched (oil) & tempered – high-strength structural steel
1822,AISI 1144 Steel,"Cold Drawn, 19-32 mm (0.75-1.25 In) Round",,3,,0,0,1.5,0,0,0,0.285,97.735,0,0.04,0,0,0,0,0.44,0,0,0,,745,620,10,,3,Normalized – easy-to-machine stock (cold drawn)
1823,AISI 1086 Steel,Spheroidized Annealed And Cold Drawn Bar (Uns G10860),,2,,0,0,0.4,0,0,0,0.05,98.645,0,0.04,0,0,0,0,0.865,0,0,0,,669,510,10,,2,Quenched (oil) – general-purpose steel (tested)
1824,AISI 1144 Steel,"Oil Quenched 845C (1550F), 595C (1100F) Temper, 100 mm (4 In.) Round",,6,,0,0,1.5,0,0,0,0.285,97.735,0,0.04,0,0,0,0,0.44,0,0,0,,650,400,23,,6,Quenched (oil) & tempered – high-strength structural steel
1825,AISI 1132 Steel,Hot Rolled And Cold Drawn Round (<16 mm),,3,,0,0,1.5,0,0,0,0.105,98.05,0,0.04,0,0,0,0,0.305,0,0,0,,710,585,19,,3,Normalized – easy-to-machine stock (cold drawn)
1826,AISI 1141 Steel,As Rolled,,2,,0,0,1.5,0,0,0,0.105,97.945,0,0.04,0,0,0,0,0.41,0,0,0,,675,360,22,,2,Quenched (oil) – general-purpose steel (tested)
1827,AISI 1144 Steel,"Oil Quenched 845C (1550F), 595C (1100F) Temper, 13 mm (0.5 In.) Round",,6,,0,0,1.5,0,0,0,0.285,97.735,0,0.04,0,0,0,0,0.44,0,0,0,,717,490,20,,6,Quenched (oil) & tempered – high-strength structural steel
1828,AISI 1095 Steel,"Oil Quenched 800C (1470F), 540C (1000F) Temper, 25 mm (1 In.) Round",,6,,0,0,0.4,0,0,0,0.05,98.545,0,0.04,0,0,0,0,0.965,0,0,0,,1105,655,13,,6,Quenched (oil) & tempered – high-strength structural steel
1829,AISI 1144 Steel,"Oil Quenched 845C (1550F), 650C (1200F) Temper, 100 mm (4 In.) Round",,6,,0,0,1.5,0,0,0,0.285,97.735,0,0.04,0,0,0,0,0.44,0,0,0,,615,370,25,,6,Quenched (oil) & tempered – high-strength structural steel
1830,AISI 1116 Steel,Cold Drawn,,2,,0,0,1.25,0,0,0,0.195,98.345,0,0.04,0,0,0,0,0.17,0,0,0,,530,460,17,,2,Quenched (oil) – general-purpose steel (tested)
1831,AISI 1022 Steel,"Heat Treated, Reheated To 830C (1525F), 13.7 mm Round",,0,,0,0,0.85,0,0,0,0.05,98.86,0,0.04,0,0,0,0,0.2,0,0,0,,565,400,29,,0,Carburized – quenched (oil) – wear-resistant surface steel
1832,AISI 1144 Steel,"Normalized At 900C (1650F), Air Cooled, 13 mm (0.5 In.) Round",,4,,0,0,1.5,0,0,0,0.285,97.735,0,0.04,0,0,0,0,0.44,0,0,0,,675,415,24,,4,Normalized (air cooled) – general-purpose steel
1833,AISI 1132 Steel,"Hot Rolled And Cold Drawn, 16-38 mm Round",,3,,0,0,1.5,0,0,0,0.105,98.05,0,0.04,0,0,0,0,0.305,0,0,0,,640,485,13,,3,Normalized – easy-to-machine stock (cold drawn)
1834,AISI 1144 Steel,"As Cold Drawn, 22-32 mm (0.875-1.25 In) Round",,3,,0,0,1.5,0,0,0,0.285,97.735,0,0.04,0,0,0,0,0.44,0,0,0,,725,655,10,,3,Normalized – easy-to-machine stock (cold drawn)
1835,AISI 1080 Steel,"Oil Quenched From 815C (1500F), 540C (1000F) Temper, 50 mm (2 In.) Round",,6,,0,0,0.75,0,0,0,0.05,98.345,0,0.04,0,0,0,0,0.815,0,0,0,,1130,710,15,,6,Quenched (oil) & tempered – high-strength structural steel
1836,AISI 1144 Steel,"As Cold Drawn, 16-22 mm (0.625-0.875 In) Round",,3,,0,0,1.5,0,0,0,0.285,97.735,0,0.04,0,0,0,0,0.44,0,0,0,,760,690,10,,3,Normalized – easy-to-machine stock (cold drawn)
1837,AISI 1144 Steel,"As Cold Drawn, 32-50 mm (1.25-2 In) Round",,3,,0,0,1.5,0,0,0,0.285,97.735,0,0.04,0,0,0,0,0.44,0,0,0,,690,620,10,,3,Normalized – easy-to-machine stock (cold drawn)
1838,AISI 1144 Steel,"Cold Drawn, Low Temperature, Stress Relieved, 32-50 mm (1.25-2 In) Round",,0,,0,0,1.5,0,0,0,0.285,97.735,0,0.04,0,0,0,0,0.44,0,0,0,,725,655,10,,0,Carburized – quenched (oil) – wear-resistant surface steel
1839,AISI 1074 Steel,"Hot Rolled, (Discontinued)",,2,,0,0,0.65,0,0,0,0.05,98.51,0,0.04,0,0,0,0,0.75,0,0,0,,724,400,12,,2,Quenched (oil) – general-purpose steel (tested)
1840,AISI 1144 Steel,"Oil Quenched 845C (1550F), 595C (1100F) Temper, 25 mm (1 In.) Round",,6,,0,0,1.5,0,0,0,0.285,97.735,0,0.04,0,0,0,0,0.44,0,0,0,,710,470,21,,6,Quenched (oil) & tempered – high-strength structural steel
1841,AISI 1095 Steel,"Oil Quenched 800C (1470F), 480C (900F) Temper, 50 mm (2 In.) Round",,6,,0,0,0.4,0,0,0,0.05,98.545,0,0.04,0,0,0,0,0.965,0,0,0,,1160,675,12,,6,Quenched (oil) & tempered – high-strength structural steel
1842,AISI 1080 Steel,"Hot Rolled, 19-32 mm (0.75-1.25 In) Round",,3,,0,0,0.75,0,0,0,0.05,98.345,0,0.04,0,0,0,0,0.815,0,0,0,,772,425,10,,3,Normalized – easy-to-machine stock (cold drawn)
1843,AISI 1141 Steel,"Oil Quenched From 815C, 650C (1200F) Temper, 25 mm (1 In.) Round",,6,,0,0,1.5,0,0,0,0.105,97.945,0,0.04,0,0,0,0,0.41,0,0,0,,660,485,24,,6,Quenched (oil) & tempered – high-strength structural steel
1844,AISI 1080 Steel,"Oil Quenched From 815C (1500F), 540C (1000F) Temper, 100 mm (4 In.) Round",,6,,0,0,0.75,0,0,0,0.05,98.345,0,0.04,0,0,0,0,0.815,0,0,0,,1080,620,11,,6,Quenched (oil) & tempered – high-strength structural steel
1845,AISI 1095 Steel,"Cold Drawn, Spheroidized Annealed, 19-32 mm (0.75-1.25 In) Round",,3,,0,0,0.4,0,0,0,0.05,98.545,0,0.04,0,0,0,0,0.965,0,0,0,,685,525,10,,3,Normalized – easy-to-machine stock (cold drawn)
1846,AISI 1141 Steel,"Annealed At 815C, Furnace Cooled 11C (20F) Per Hour To 480C, Cooled In Air, 25 mm (1 In.) Round",,7,,0,0,1.5,0,0,0,0.105,97.945,0,0.04,0,0,0,0,0.41,0,0,0,,600,350,25,,7,Annealed – easy-to-machine – round annealed stock
