Repository: AnokhiPatni/steel-material-recommender

File: steel_dataset.csv.csv (part 12 of 18)
Entry,Name,Processing condition,,Cluster Number (0 to 11),,Al,Cu,Mn,N,Ni,Ti,S,Fe,Zr,P,Si,V,Mo,Co,C,Nb,B,Cr,,(Ultimate) Tensile strength (MPa),Yield strength (MPa),Ductility (%),,Cluster Number,Cluster label
2041,AISI 1141 Steel,Annealed At 815C (1500F),,7,,0,0,1.5,0,0,0,0.105,97.945,0,0.04,0,0,0,0,0.41,0,0,0,,600,350,26,,7,Annealed – easy-to-machine – round annealed stock
2042,AISI 51B60H Steel,"Oil Quenched From 830C (1525F), 595C (1100F) Temper, 13 mm (0.5 In.) Round",,6,,0,0,0.875,0,0,0,0.04,97.42325,0,0.035,0.225,0,0,0,0.6,0,0.00175,0.8,,1050,924,16,,6,Quenched (oil) & tempered – high-strength structural steel
2043,AISI 51B60 Steel,"Oil Quenched From 830C (1525F), 540C (1000F) Temper, 25 mm (1 In.) Round",,6,,0,0,0.875,0,0,0,0.04,97.42325,0,0.035,0.225,0,0,0,0.6,0,0.00175,0.8,,1145,1005,14,,6,Quenched (oil) & tempered – high-strength structural steel
2044,AISI 5160H Steel,"Normalized, 50 mm (2 In.) Round",,9,,0,0,0.875,0,0,0,0.04,97.425,0,0.035,0.225,0,0,0,0.6,0,0,0.8,,924,510,16,,9,Normalized – general-purpose steel (round normalized stock)
2045,AISI 5160 Steel,"Oil Quenched From 830C (1525F), 595C (1100F) Temper, 100 mm (4 In.) Round",,6,,0,0,0.875,0,0,0,0.04,97.425,0,0.035,0.225,0,0,0,0.6,0,0,0.8,,889,615,21,,6,Quenched (oil) & tempered – high-strength structural steel
2046,AISI 1340H Steel,"Oil Quenched From 830C (1525F), 595C (1100F) Temper, 50 mm (2 In.) Round",,6,,0,0,1.75,0,0,0,0.04,97.52,0,0.035,0.25,0,0,0,0.405,0,0,0,,752,565,24,,6,Quenched (oil) & tempered – high-strength structural steel
2047,AISI 5160 Steel,"Oil Quenched From 830C (1525F), 650C (1200F) Temper, 50 mm (2 In.) Round",,6,,0,0,0.875,0,0,0,0.04,97.425,0,0.035,0.225,0,0,0,0.6,0,0,0.8,,779,580,21,,6,Quenched (oil) & tempered – high-strength structural steel
2048,AISI 51B60 Steel,"Oil Quenched From 830C (1525F), 650C (1200F) Temper, 25 mm (1 In.) Round",,6,,0,0,0.875,0,0,0,0.04,97.42325,0,0.035,0.225,0,0,0,0.6,0,0.00175,0.8,,889,765,20,,6,Quenched (oil) & tempered – high-strength structural steel
2049,AISI 1340H Steel,"Oil Quenched From 830C (1525F), 650C (1200F) Temper, 100 mm (4 In.) Round",,6,,0,0,1.75,0,0,0,0.04,97.52,0,0.035,0.25,0,0,0,0.405,0,0,0,,703,496,26,,6,Quenched (oil) & tempered – high-strength structural steel
2050,AISI 5160 Steel,"Oil Quenched From 830C (1525F), 540C (1000F) Temper, 100 mm (4 In.) Round",,6,,0,0,0.875,0,0,0,0.04,97.425,0,0.035,0.225,0,0,0,0.6,0,0,0.8,,965,703,18,,6,Quenched (oil) & tempered – high-strength structural steel
2051,AISI 51B60 Steel,"Oil Quenched From 830C (1525F), 595C (1100F) Temper, 25 mm (1 In.) Round",,6,,0,0,0.875,0,0,0,0.04,97.42325,0,0.035,0.225,0,0,0,0.6,0,0.00175,0.8,,1000,869,18,,6,Quenched (oil) & tempered – high-strength structural steel
2052,AISI 51B60 Steel,"Oil Quenched From 830C (1525F), 540C (1000F) Temper, 50 mm (2 In.) Round",,6,,0,0,0.875,0,0,0,0.04,97.42325,0,0.035,0.225,0,0,0,0.6,0,0.00175,0.8,,1060,703,17,,6,Quenched (oil) & tempered – high-strength structural steel
2053,AISI 51B60 Steel,"Normalized, 50 mm (2 In.) Round",,9,,0,0,0.875,0,0,0,0.04,97.42325,0,0.035,0.225,0,0,0,0.6,0,0.00175,0.8,,924,510,16,,9,Normalized – general-purpose steel (round normalized stock)
2054,AISI Type W1 Tool Steel,"Water Quenched At 775C (1425F), Tempered 350C (660F)",,10,,0,0,0.25,0,0,0,0.025,98,0,0.025,0.25,0.1,0.1,0,1.1,0,0,0.15,,1680,1500,3,,10,Quenched (water) & tempered – high-strength structural steel
2055,AISI Type W1 Tool Steel,Austenitized At 785-815C (1450-1500F),,2,,0,0,0.25,0,0,0,0.025,98,0,0.025,0.25,0.1,0.1,0,1.1,0,0,0.15,,1475,1030,12,,2,Quenched (oil) – general-purpose steel (tested)
2056,AISI 51B60H Steel,Normalized 855C (1570F),,4,,0,0,0.875,0,0,0,0.04,97.42325,0,0.035,0.225,0,0,0,0.6,0,0.00175,0.8,,958,530,17,,4,Normalized (air cooled) – general-purpose steel
2057,AISI 5160H Steel,"Oil Quenched From 830C (1525F), 595C (1100F) Temper, 25 mm (1 In.) Round",,6,,0,0,0.875,0,0,0,0.04,97.425,0,0.035,0.225,0,0,0,0.6,0,0,0.8,,1000,869,18,,6,Quenched (oil) & tempered – high-strength structural steel
2058,Latrobe NitralloyÂ® 135 Modified VAC-ARC,3 To 5 In Premium Nitriding Steel,,2,,1.2,0,0.6,0,0,0,0,95.55,0,0,0.3,0,0.35,0,0.4,0,0,1.6,,758,580,15,,2,Quenched (oil) – general-purpose steel (tested)
2059,AISI 51B60H Steel,"Annealed, 25 mm (1 In.) Round",,3,,0,0,0.875,0,0,0,0.04,97.42325,0,0.035,0.225,0,0,0,0.6,0,0.00175,0.8,,724,275,17,,3,Normalized – easy-to-machine stock (cold drawn)
2060,AISI 51B60H Steel,"Oil Quenched From 830C (1525F), 595C (1100F) Temper, 50 mm (2 In.) Round",,6,,0,0,0.875,0,0,0,0.04,97.42325,0,0.035,0.225,0,0,0,0.6,0,0.00175,0.8,,931,635,20,,6,Quenched (oil) & tempered – high-strength structural steel
2061,Latrobe NitralloyÂ® 135 Modified VAC-ARC,Up To 1.5 In Premium Nitriding Steel,,2,,1.2,0,0.6,0,0,0,0,95.55,0,0,0.3,0,0.35,0,0.4,0,0,1.6,,931,690,16,,2,Quenched (oil) – general-purpose steel (tested)
2062,AISI 51B60H Steel,"Oil Quenched From 830C (1525F), 540C (1000F) Temper, 100 mm (4 In.) Round",,6,,0,0,0.875,0,0,0,0.04,97.42325,0,0.035,0.225,0,0,0,0.6,0,0.00175,0.8,,965,703,18,,6,Quenched (oil) & tempered – high-strength structural steel
2063,Latrobe NitralloyÂ® 135 Modified VAC-ARC,1.5 To 3 In Premium Nitriding Steel,,2,,1.2,0,0.6,0,0,0,0,95.55,0,0,0.3,0,0.35,0,0.4,0,0,1.6,,862,620,15,,2,Quenched (oil) – general-purpose steel (tested)
2064,AISI 51B60 Steel,Annealed 815C (1500F),,7,,0,0,0.875,0,0,0,0.04,97.42325,0,0.035,0.225,0,0,0,0.6,0,0.00175,0.8,,724,275,17,,7,Annealed – easy-to-machine – round annealed stock
2065,AISI 5160H Steel,"Oil Quenched From 830C (1525F), 595C (1100F) Temper, 50 mm (2 In.) Round",,6,,0,0,0.875,0,0,0,0.04,97.425,0,0.035,0.225,0,0,0,0.6,0,0,0.8,,931,635,20,,6,Quenched (oil) & tempered – high-strength structural steel
2066,AISI 51B60H Steel,"Oil Quenched From 830C (1525F), 595C (1100F) Temper, 100 mm (4 In.) Round",,6,,0,0,0.875,0,0,0,0.04,97.42325,0,0.035,0.225,0,0,0,0.6,0,0.00175,0.8,,889,615,21,,6,Quenched (oil) & tempered – high-strength structural steel
2067,AISI 51B60 Steel,"Oil Quenched From 830C (1525F), 650C (1200F) Temper, 100 mm (4 In.) Round",,6,,0,0,0.875,0,0,0,0.04,97.42325,0,0.035,0.225,0,0,0,0.6,0,0.00175,0.8,,827,540,22,,6,Quenched (oil) & tempered – high-strength structural steel
2068,AISI 51B60 Steel,"Oil Quenched From 830C (1525F), 540C (1000F) Temper, 100 mm (4 In.) Round",,6,,0,0,0.875,0,0,0,0.04,97.42325,0,0.035,0.225,0,0,0,0.6,0,0.00175,0.8,,965,703,18,,6,Quenched (oil) & tempered – high-strength structural steel
2069,AISI 5160H Steel,"Oil Quenched From 830C (1525F), 540C (1000F) Temper, 100 mm (4 In.) Round",,6,,0,0,0.875,0,0,0,0.04,97.425,0,0.035,0.225,0,0,0,0.6,0,0,0.8,,965,703,18,,6,Quenched (oil) & tempered – high-strength structural steel
2070,AISI 1340H Steel,"Oil Quenched From 830C (1525F), 650C (1200F) Temper, 50 mm (2 In.) Round",,6,,0,0,1.75,0,0,0,0.04,97.52,0,0.035,0.25,0,0,0,0.405,0,0,0,,731,552,25,,6,Quenched (oil) & tempered – high-strength structural steel
2071,AISI 51B60 Steel,"Normalized, 100 mm (4 In.) Round",,9,,0,0,0.875,0,0,0,0.04,97.42325,0,0.035,0.225,0,0,0,0.6,0,0.00175,0.8,,924,485,14,,9,Normalized – general-purpose steel (round normalized stock)
2072,AISI 5160H Steel,"Annealed, 25 mm (1 In.) Round",,3,,0,0,0.875,0,0,0,0.04,97.425,0,0.035,0.225,0,0,0,0.6,0,0,0.8,,724,275,17,,3,Normalized – easy-to-machine stock (cold drawn)
2073,AISI 51B60H Steel,"Oil Quenched From 830C (1525F), 540C (1000F) Temper, 25 mm (1 In.) Round",,6,,0,0,0.875,0,0,0,0.04,97.42325,0,0.035,0.225,0,0,0,0.6,0,0.00175,0.8,,1145,1005,14,,6,Quenched (oil) & tempered – high-strength structural steel
2074,AISI 1548 Steel,"Cold Drawn, 19-32 mm (0.75-1.25 In) Round",,3,,0,0,1.225,0,0,0,0.05,98.205,0,0.04,0,0,0,0,0.48,0,0,0,,731,620,10,,3,Normalized – easy-to-machine stock (cold drawn)
2075,AISI Type W2 Tool Steel,"Water Quenched 775C (1425F), Tempered 500C (925F)",,10,,0,0,0.25,0,0,0,0.03,98.04,0,0.03,0.25,0.25,0,0,1,0,0,0.15,,1185,1090,11,,10,Quenched (water) & tempered – high-strength structural steel
2076,AISI 11L17 Steel,"Cold Drawn, 19-32 mm (0.75-1.25 In) Round",,3,,0,0,1.15,0,0,0,0.105,98.535,0,0.04,0,0,0,0,0.17,0,0,0,,595,515,22,,3,Normalized – easy-to-machine stock (cold drawn)
2077,AISI Grade 18Ni (250) Maraging Steel,"Aged, 150 mm Square Bar, Tested Longitudinal",,2,,0.1,0,0.1,0,18.5,0.4,0.01,68.44,0.01,0.01,0.1,0,4.8,7.5,0.03,0,0,0,,1731,1693,10,,2,Quenched (oil) – general-purpose steel (tested)
2078,AISI Grade 18Ni (250) Maraging Steel,"Aged, 6 mm Sheet, Tested Transverse",,2,,0.1,0,0.1,0,18.5,0.4,0.01,68.44,0.01,0.01,0.1,0,4.8,7.5,0.03,0,0,0,,1874,1832,8,,2,Quenched (oil) – general-purpose steel (tested)
2079,AISI Grade 18Ni (250) Maraging Steel,"3.18 mm Thick Sheet, Solution Annealed At 815C (1500F) For 30 Minutes, Air Cooled, Aged At 480C (900F) For 6 Hours",,0,,0.1,0,0.1,0,18.5,0.4,0.01,68.44,0.01,0.01,0.1,0,4.8,7.5,0.03,0,0,0,,1931,1844,4,,0,Carburized – quenched (oil) – wear-resistant surface steel
2080,AISI Grade 18Ni (350) Maraging Steel,"Aged, At Rt, Tested Transverse, Sheet 6 mm Thick",,2,,0.1,0,0.1,0,18.5,1.4,0.01,62.94,0.01,0.01,0.1,0,4.8,12,0.03,0,0,0,,2451,2395,3,,2,Quenched (oil) – general-purpose steel (tested)
2081,AISI 4027 Steel,"Normalized, 14 mm (0.55 In.) Round",,9,,0,0,0.8,0,0,0,0.04,98.35,0,0.035,0.25,0,0.25,0,0.275,0,0,0,,650,425,25,,9,Normalized – general-purpose steel (round normalized stock)
2082,AISI 4027 Steel,"Water Quenched 865C (1590F), 480C (900F) Temper, 14 mm (0.55 In.) Round",,10,,0,0,0.8,0,0,0,0.04,98.35,0,0.035,0.25,0,0.25,0,0.275,0,0,0,,1075,986,15,,10,Quenched (water) & tempered – high-strength structural steel
2083,AISI Grade 18Ni (250) Maraging Steel,"Aged, 75 mm Round Bar, Tested Longitudinal",,2,,0.1,0,0.1,0,18.5,0.4,0.01,68.44,0.01,0.01,0.1,0,4.8,7.5,0.03,0,0,0,,1750,1712,11,,2,Quenched (oil) – general-purpose steel (tested)
2084,AISI 4023 Steel,"Normalized At 925C (1700F), Machined To 25 mm (1 In.) Rounds, Pseudocarburized At 925C (1700F) And Oil Quenched, 150C (300F) Temper",,0,,0,0,0.8,0,0,0,0.04,98.4,0,0.035,0.25,0,0.25,0,0.225,0,0,0,,827,585,20,,0,Carburized – quenched (oil) – wear-resistant surface steel
2085,AISI Grade 18Ni (200) Maraging Steel,"Aged, 16 mm Round Bar, Tested In Longitudinal Direction",,2,,0.1,0,0.1,0,18.5,0.2,0.01,69.19,0.01,0.01,0.1,0,3.25,8.5,0.03,0,0,0,,1824,1760,12,,2,Quenched (oil) – general-purpose steel (tested)
2086,AISI 4027 Steel,"Normalized, 100 mm (4 In.) Round",,9,,0,0,0.8,0,0,0,0.04,98.35,0,0.035,0.25,0,0.25,0,0.275,0,0,0,,565,350,28,,9,Normalized – general-purpose steel (round normalized stock)
2087,AISI 4027 Steel,"Normalized, 25 mm (1 In.) Round",,9,,0,0,0.8,0,0,0,0.04,98.35,0,0.035,0.25,0,0.25,0,0.275,0,0,0,,640,420,25,,9,Normalized – general-purpose steel (round normalized stock)
2088,AISI 4027 Steel,"Annealed, 25 mm (1 In.) Round",,3,,0,0,0.8,0,0,0,0.04,98.35,0,0.035,0.25,0,0.25,0,0.275,0,0,0,,515,325,30,,3,Normalized – easy-to-machine stock (cold drawn)
2089,AISI Grade 18Ni (250) Maraging Steel,"3.18 mm Thick Sheet, Solution Annealed At 815C (1500F) For 30 Minutes, Air Cooled, Aged At 480C (900F) For 1 Hour",,0,,0.1,0,0.1,0,18.5,0.4,0.01,68.44,0.01,0.01,0.1,0,4.8,7.5,0.03,0,0,0,,1824,1769,4,,0,Carburized – quenched (oil) – wear-resistant surface steel
2090,AISI 4027 Steel,"Water Quenched 865C (1590F), 480C (900F) Temper, 100 mm (4 In.) Round",,10,,0,0,0.8,0,0,0,0.04,98.35,0,0.035,0.25,0,0.25,0,0.275,0,0,0,,696,540,25,,10,Quenched (water) & tempered – high-strength structural steel
2091,AISI 4027 Steel,"Normalized, 50 mm (2 In.) Round",,9,,0,0,0.8,0,0,0,0.04,98.35,0,0.035,0.25,0,0.25,0,0.275,0,0,0,,595,385,27,,9,Normalized – general-purpose steel (round normalized stock)
2092,AISI Grade 18Ni (200) Maraging Steel,"Aged, 75 mm Round Bar, Tested In Longitudinal Direction",,2,,0.1,0,0.1,0,18.5,0.2,0.01,69.19,0.01,0.01,0.1,0,3.25,8.5,0.03,0,0,0,,1750,1710,11,,2,Quenched (oil) – general-purpose steel (tested)
2093,AISI 4023 Steel,"Normalized At 925C (1700F), Machined To 25 mm (1 In.) Rounds, Pseudocarburized At 925C (1700F), Box Cooled To Rt, Reheated To 800C (1470F) And Oil Quenched, 150C (300F) Temper",,0,,0,0,0.8,0,0,0,0.04,98.4,0,0.035,0.25,0,0.25,0,0.225,0,0,0,,745,440,21,,0,Carburized – quenched (oil) – wear-resistant surface steel
2094,AISI 4118 Steel,"Normalized At 910C (1670F), Air Cooled, 25 mm (1 In.) Round",,4,,0,0,0.8,0,0,0,0.04,98.055,0,0.035,0.25,0,0.115,0,0.205,0,0,0.5,,583,386,32,,4,Normalized (air cooled) – general-purpose steel
2095,AISI 4118 Steel,"Mock Carburized At 925C (1700F) For 8 Hours, Reheated To 830C (1525F), Oil Quenched, 150C (300F) Temper, 230C (450F) Temper, 25 mm (1 In.) Round",,8,,0,0,0.8,0,0,0,0.04,98.055,0,0.035,0.25,0,0.115,0,0.205,0,0,0.5,,793,441,22,,8,Carburized – quenched (oil) – wear-resistant surface steel (variant)
2096,AISI 4027 Steel,"Water Quenched 865C (1590F), 540C (1000F) Temper, 100 mm (4 In.) Round",,10,,0,0,0.8,0,0,0,0.04,98.35,0,0.035,0.25,0,0.25,0,0.275,0,0,0,,689,510,25,,10,Quenched (water) & tempered – high-strength structural steel
2097,AISI Grade 18Ni (250) Maraging Steel,"Aged, 32 mm Round Bar, Tested Longitudinal",,2,,0.1,0,0.1,0,18.5,0.4,0.01,68.44,0.01,0.01,0.1,0,4.8,7.5,0.03,0,0,0,,1844,1784,11,,2,Quenched (oil) – general-purpose steel (tested)
2098,AISI 4118 Steel,"Normalized At 910C (1670F), Air Cooled, 100 mm (4 In.) Round",,4,,0,0,0.8,0,0,0,0.04,98.055,0,0.035,0.25,0,0.115,0,0.205,0,0,0.5,,521,341,34,,4,Normalized (air cooled) – general-purpose steel
2099,AISI 4027 Steel,"Water Quenched 865C (1590F), 480C (900F) Temper, 50 mm (2 In.) Round",,10,,0,0,0.8,0,0,0,0.04,98.35,0,0.035,0.25,0,0.25,0,0.275,0,0,0,,786,615,22,,10,Quenched (water) & tempered – high-strength structural steel
2100,AISI 4118 Steel,"Mock Carburized At 925C (1700F) For 8 Hours, Reheated To 830C (1525F), Oil Quenched, 150C (300F) Temper, 230C (450F) Temper, 100 mm (4 In.) Round",,8,,0,0,0.8,0,0,0,0.04,98.055,0,0.035,0.25,0,0.115,0,0.205,0,0,0.5,,617,296,28,,8,Carburized – quenched (oil) – wear-resistant surface steel (variant)
2101,AISI Grade 18Ni (350) Maraging Steel,"Aged, At Rt, Tested Longitudinal, Round Bar 75 mm",,2,,0.1,0,0.1,0,18.5,1.4,0.01,62.94,0.01,0.01,0.1,0,4.8,12,0.03,0,0,0,,2359,2320,6,,2,Quenched (oil) – general-purpose steel (tested)
2102,AISI 4027 Steel,"Water Quenched 865C (1590F), 540C (1000F) Temper, 25 mm (1 In.) Round",,10,,0,0,0.8,0,0,0,0.04,98.35,0,0.035,0.25,0,0.25,0,0.275,0,0,0,,958,841,18,,10,Quenched (water) & tempered – high-strength structural steel
2103,AISI 4023 Steel,"Normalized At 925C (1700F), Machined To 13.7 mm (0.540 In.) Rounds, Pseudocarburized At 925C (1700F), Box Cooled To Rt, Reheated To 775C (1430F) And Oil Quenched, 150C (300F) Temper",,0,,0,0,0.8,0,0,0,0.04,98.4,0,0.035,0.25,0,0.25,0,0.225,0,0,0,,931,620,14,,0,Carburized – quenched (oil) – wear-resistant surface steel
2104,AISI 4023 Steel,"Normalized At 925C (1700F), Machined To 13.7 mm (0.540 In.) Rounds, Pseudocarburized At 925C (1700F), Box Cooled To Rt, Reheated To 855C (1570F) And Oil Quenched, 150C (300F) Temper",,0,,0,0,0.8,0,0,0,0.04,98.4,0,0.035,0.25,0,0.25,0,0.225,0,0,0,,986,724,16,,0,Carburized – quenched (oil) – wear-resistant surface steel
2105,AISI 4118H Steel,"Mock Carburized At 925C (1700F) For 8 Hours, Reheated To 830C (1525F), Oil Quenched, 150C (300F) Temper, 230C (450F) Temper, 14 mm (0.55 In.) Round",,8,,0,0,0.8,0,0,0,0.04,98.085,0,0.035,0.225,0,0.115,0,0.2,0,0,0.5,,951,617,17,,8,Carburized – quenched (oil) – wear-resistant surface steel (variant)
2106,AISI Grade 18Ni (200) Maraging Steel,Annealed,,7,,0.1,0,0.1,0,18.5,0.2,0.01,69.19,0.01,0.01,0.1,0,3.25,8.5,0.03,0,0,0,,965,660,17,,7,Annealed – easy-to-machine – round annealed stock
2107,AISI 4023 Steel,"Normalized At 925C (1700F), Machined To 25 mm (1 In.) Rounds, Pseudocarburized At 925C (1700F), Box Cooled To Rt, Reheated To 775C (1430F) And Oil Quenched, 150C (300F) Temper",,0,,0,0,0.8,0,0,0,0.04,98.4,0,0.035,0.25,0,0.25,0,0.225,0,0,0,,724,415,19,,0,Carburized – quenched (oil) – wear-resistant surface steel
2108,AISI Grade 18Ni (200) Maraging Steel,"Aged, 32 mm Round Bar, Tested In Longitudinal Direction",,2,,0.1,0,0.1,0,18.5,0.2,0.01,69.19,0.01,0.01,0.1,0,3.25,8.5,0.03,0,0,0,,1844,1780,11,,2,Quenched (oil) – general-purpose steel (tested)
2109,AISI 4118 Steel,"Mock Carburized At 925C (1700F) For 8 Hours, Reheated To 830C (1525F), Oil Quenched, 150C (300F) Temper, 150C (300F) Temper, 25 mm (1 In.) Round",,8,,0,0,0.8,0,0,0,0.04,98.055,0,0.035,0.25,0,0.115,0,0.205,0,0,0.5,,820,445,21,,8,Carburized – quenched (oil) – wear-resistant surface steel (variant)
2110,AISI 4118 Steel,"Normalized At 910C (1670F), Air Cooled, 50 mm (2 In.) Round",,4,,0,0,0.8,0,0,0,0.04,98.055,0,0.035,0.25,0,0.115,0,0.205,0,0,0.5,,534,376,34,,4,Normalized (air cooled) – general-purpose steel
2111,AISI 4118 Steel,"Mock Carburized At 925C (1700F) For 8 Hours, Reheated To 830C (1525F), Oil Quenched, 150C (300F) Temper, 150C (300F) Temper, 50 mm (2 In.) Round",,8,,0,0,0.8,0,0,0,0.04,98.055,0,0.035,0.25,0,0.115,0,0.205,0,0,0.5,,669,317,26,,8,Carburized – quenched (oil) – wear-resistant surface steel (variant)
2112,AISI 4118H Steel,"Normalized At 910C (1670F), Air Cooled, 100 mm (4 In.) Round",,4,,0,0,0.8,0,0,0,0.04,98.085,0,0.035,0.225,0,0.115,0,0.2,0,0,0.5,,521,341,34,,4,Normalized (air cooled) – general-purpose steel
2113,AISI 4419 Steel,"Annealed At 915C (1675F), 25 mm (1 In.) Round",,7,,0,0,0.55,0,0,0,0.04,98.395,0,0.035,0.25,0,0.525,0,0.205,0,0,0,,450,330,31,,7,Annealed – easy-to-machine – round annealed stock
2114,AISI 4419 Steel,"Mock Carburized, 150C (300F) Temper, 25 mm (1 In.) Round",,8,,0,0,0.55,0,0,0,0.04,98.395,0,0.035,0.25,0,0.525,0,0.205,0,0,0,,670,435,24,,8,Carburized – quenched (oil) – wear-resistant surface steel (variant)
2115,AISI 4419 Steel,"Mock Carburized, 230C (450F) Temper, 14 mm (0.55 In.) Round",,8,,0,0,0.55,0,0,0,0.04,98.395,0,0.035,0.25,0,0.525,0,0.205,0,0,0,,710,425,24,,8,Carburized – quenched (oil) – wear-resistant surface steel (variant)
2116,AISI 4419 Steel,"Normalized At 955C (1750F), 25 mm (1 In.) Round",,4,,0,0,0.55,0,0,0,0.04,98.395,0,0.035,0.25,0,0.525,0,0.205,0,0,0,,515,350,32,,4,Normalized (air cooled) – general-purpose steel
2117,AISI Grade 18Ni (350) Maraging Steel,"Aged, At Rt, Tested Longitudinal, Round Bar 16 mm",,2,,0.1,0,0.1,0,18.5,1.4,0.01,62.94,0.01,0.01,0.1,0,4.8,12,0.03,0,0,0,,2415,2363,7,,2,Quenched (oil) – general-purpose steel (tested)
2118,AISI 4027 Steel,"Water Quenched 865C (1590F), 595C (1100F) Temper, 100 mm (4 In.) Round",,10,,0,0,0.8,0,0,0,0.04,98.35,0,0.035,0.25,0,0.25,0,0.275,0,0,0,,655,490,26,,10,Quenched (water) & tempered – high-strength structural steel
2119,AISI 4118 Steel,"Mock Carburized At 925C (1700F) For 8 Hours, Reheated To 830C (1525F), Oil Quenched, 150C (300F) Temper, 150C (300F) Temper, 14 mm (0.55 In.) Round",,8,,0,0,0.8,0,0,0,0.04,98.055,0,0.035,0.25,0,0.115,0,0.205,0,0,0.5,,986,645,17,,8,Carburized – quenched (oil) – wear-resistant surface steel (variant)
2120,AISI 4118H Steel,"Normalized At 910C (1670F), Air Cooled, 25 mm (1 In.) Round",,4,,0,0,0.8,0,0,0,0.04,98.085,0,0.035,0.225,0,0.115,0,0.2,0,0,0.5,,583,386,32,,4,Normalized (air cooled) – general-purpose steel
2121,AISI 4118H Steel,"Normalized At 910C (1670F), Air Cooled, 50 mm (2 In.) Round",,4,,0,0,0.8,0,0,0,0.04,98.085,0,0.035,0.225,0,0.115,0,0.2,0,0,0.5,,534,376,34,,4,Normalized (air cooled) – general-purpose steel
2122,AISI 4419 Steel,"Normalized At 955C (1750F), 14 mm (0.55 In.) Round",,4,,0,0,0.55,0,0,0,0.04,98.395,0,0.035,0.25,0,0.525,0,0.205,0,0,0,,540,360,33,,4,Normalized (air cooled) – general-purpose steel
2123,AISI 4419 Steel,"Double Quenched, 230C (450F) Temper",,5,,0,0,0.55,0,0,0,0.04,98.395,0,0.035,0.25,0,0.525,0,0.205,0,0,0,,679,376,23,,5,Carburized – quenched (oil) – wear-resistant surface steel (variant)
2124,AISI Grade 18Ni (250) Maraging Steel,"Aged, 150 mm Square Bar, Tested Transverse",,2,,0.1,0,0.1,0,18.5,0.4,0.01,68.44,0.01,0.01,0.1,0,4.8,7.5,0.03,0,0,0,,1723,1690,8,,2,Quenched (oil) – general-purpose steel (tested)
2125,AISI 4023 Steel,"Normalized At 925C (1700F), Machined To 13.7 mm (0.540 In.) Rounds, Pseudocarburized At 925C (1700F), Box Cooled To Rt, Reheated To 800C (1470F) And Oil Quenched, 150C (300F) Temper",,0,,0,0,0.8,0,0,0,0.04,98.4,0,0.035,0.25,0,0.25,0,0.225,0,0,0,,965,655,15,,0,Carburized – quenched (oil) – wear-resistant surface steel
2126,AISI 4419 Steel,"Mock Carburized, 230C (450F) Temper, 50 mm Round",,8,,0,0,0.55,0,0,0,0.04,98.395,0,0.035,0.25,0,0.525,0,0.205,0,0,0,,635,400,26,,8,Carburized – quenched (oil) – wear-resistant surface steel (variant)
2127,AISI 4118H Steel,"Annealed At 870C (1600F), Furnace Cooled At 11C (20F)/Hour, 25 mm (1 In.) Round",,7,,0,0,0.8,0,0,0,0.04,98.085,0,0.035,0.225,0,0.115,0,0.2,0,0,0.5,,517,365,33,,7,Annealed – easy-to-machine – round annealed stock
2128,AISI Grade 18Ni (200) Maraging Steel,"Aged, 150 mm (2 In.) Round Bar, Tested In Longitudinal Direction",,2,,0.1,0,0.1,0,18.5,0.2,0.01,69.19,0.01,0.01,0.1,0,3.25,8.5,0.03,0,0,0,,1731,1690,10,,2,Quenched (oil) – general-purpose steel (tested)
2129,AISI 4419 Steel,"Mock Carburized, 150C (300F) Temper, 100 mm (4 In.) Round",,8,,0,0,0.55,0,0,0,0.04,98.395,0,0.035,0.25,0,0.525,0,0.205,0,0,0,,595,365,27,,8,Carburized – quenched (oil) – wear-resistant surface steel (variant)
2130,AISI 4118H Steel,"Mock Carburized At 925C (1700F) For 8 Hours, Reheated To 830C (1525F), Oil Quenched, 150C (300F) Temper, 25 mm (1 In.) Round",,8,,0,0,0.8,0,0,0,0.04,98.085,0,0.035,0.225,0,0.115,0,0.2,0,0,0.5,,820,445,21,,8,Carburized – quenched (oil) – wear-resistant surface steel (variant)
2131,AISI Grade 18Ni (250) Maraging Steel,"Aged, 16 mm Round Bar, Tested Longitudinal",,2,,0.1,0,0.1,0,18.5,0.4,0.01,68.44,0.01,0.01,0.1,0,4.8,7.5,0.03,0,0,0,,1824,1764,11,,2,Quenched (oil) – general-purpose steel (tested)
2132,AISI 4118 Steel,"Mock Carburized At 925C (1700F) For 8 Hours, Reheated To 830C (1525F), Oil Quenched, 150C (300F) Temper, 150C (300F) Temper, 100 mm (4 In.) Round",,8,,0,0,0.8,0,0,0,0.04,98.055,0,0.035,0.25,0,0.115,0,0.205,0,0,0.5,,641,300,28,,8,Carburized – quenched (oil) – wear-resistant surface steel (variant)
2133,AISI Grade 18Ni (250) Maraging Steel,"3.18 mm Thick Sheet, Solution Annealed At 815C (1500F) For 30 Minutes, Air Cooled, Aged At 510C (950F) For 3 Hours",,0,,0.1,0,0.1,0,18.5,0.4,0.01,68.44,0.01,0.01,0.1,0,4.8,7.5,0.03,0,0,0,,1865,1809,4,,0,Carburized – quenched (oil) – wear-resistant surface steel
2134,AISI 4027 Steel,"Water Quenched 865C (1590F), 540C (1000F) Temper, 14 mm (0.55 In.) Round",,10,,0,0,0.8,0,0,0,0.04,98.35,0,0.035,0.25,0,0.25,0,0.275,0,0,0,,993,896,17,,10,Quenched (water) & tempered – high-strength structural steel
2135,AISI Grade 18Ni (200) Maraging Steel,"Aged, 6 mm Square Bar, Tested In Transverse Direction",,2,,0.1,0,0.1,0,18.5,0.2,0.01,69.19,0.01,0.01,0.1,0,3.25,8.5,0.03,0,0,0,,1874,1830,8,,2,Quenched (oil) – general-purpose steel (tested)
2136,AISI Grade 18Ni (250) Maraging Steel,Nominal Annealed Properties,,7,,0.1,0,0.1,0,18.5,0.4,0.01,68.44,0.01,0.01,0.1,0,4.8,7.5,0.03,0,0,0,,965,655,17,,7,Annealed – easy-to-machine – round annealed stock
2137,AISI Grade 18Ni (350) Maraging Steel,"Aged, At Rt, Tested Longitudinal, Round Bar 32 mm",,2,,0.1,0,0.1,0,18.5,1.4,0.01,62.94,0.01,0.01,0.1,0,4.8,12,0.03,0,0,0,,2391,2348,7,,2,Quenched (oil) – general-purpose steel (tested)
2138,AISI 4419 Steel,"Single Quenched, 150C (300F) Temper",,5,,0,0,0.55,0,0,0,0.04,98.395,0,0.035,0.25,0,0.525,0,0.205,0,0,0,,712,450,24,,5,Carburized – quenched (oil) – wear-resistant surface steel (variant)
2139,AISI 4419H Steel,"Mock Carburized, 230C (450F) Temper, 14 mm (0.55 In.) Round",,8,,0,0,0.55,0,0,0,0.04,98.4,0,0.035,0.25,0,0.525,0,0.2,0,0,0,,710,425,24,,8,Carburized – quenched (oil) – wear-resistant surface steel (variant)
2140,AISI 4419H Steel,"Normalized At 955C (1750F), 50 mm (2 In.) Round",,4,,0,0,0.55,0,0,0,0.04,98.4,0,0.035,0.25,0,0.525,0,0.2,0,0,0,,495,345,30,,4,Normalized (air cooled) – general-purpose steel
2141,AISI 4118H Steel,"Single Quenched, 150C (300F) Temper, 1.2 mm Case Depth",,5,,0,0,0.8,0,0,0,0.04,98.085,0,0.035,0.225,0,0.115,0,0.2,0,0,0.5,,869,440,21,,5,Carburized – quenched (oil) – wear-resistant surface steel (variant)
2142,AISI 4419H Steel,"Normalized At 955C (1750F), 25 mm (1 In.) Round",,4,,0,0,0.55,0,0,0,0.04,98.4,0,0.035,0.25,0,0.525,0,0.2,0,0,0,,515,350,32,,4,Normalized (air cooled) – general-purpose steel
2143,AISI 4320 Steel,"Normalized 925C (1700F) In 32 mm Rounds, Machined To 25 mm (1 In.) Rounds, Pseudocarburized 925C (1700F) For 8 Hrs., Box Cooled To Rt, Reheated To 775C, Oil Quenched, 150C (300F) Temper, Tested In 12.8 mm Rounds",,0,,0,0,0.55,0,1.825,0,0.04,96.38,0,0.035,0.225,0,0.25,0,0.195,0,0,0.5,,958,793,15,,0,Carburized – quenched (oil) – wear-resistant surface steel
2144,AISI 4118H Steel,"Mock Carburized At 925C (1700F) For 8 Hours, Reheated To 830C (1525F), Oil Quenched, 150C (300F) Temper, 50 mm (2 In.) Round",,8,,0,0,0.8,0,0,0,0.04,98.085,0,0.035,0.225,0,0.115,0,0.2,0,0,0.5,,669,317,26,,8,Carburized – quenched (oil) – wear-resistant surface steel (variant)
2145,AISI 4320 Steel,"Normalized 925C (1700F) In 32 mm Rounds, Machined To 13.7 mm Rounds, Pseudocarburized 925C (1700F) For 8 Hrs., Box Cooled To Rt, Reheated To 775C, Oil Quenched, 150C (300F) Temper, Tested In 12.8 mm Rounds",,0,,0,0,0.55,0,1.825,0,0.04,96.38,0,0.035,0.225,0,0.25,0,0.195,0,0,0.5,,1040,869,15,,0,Carburized – quenched (oil) – wear-resistant surface steel
2146,AISI 4320 Steel,"Double Quenched And Tempered (Carburized 925C (1700F) For 8Hrs, Pot Cooled, Reheated To 815C (1500F), Quenched In Agitated Oil, Reheated To 775C, Quenched In Agitated Oil, 230C (450F) Temper), 230C (450F) Temper",,5,,0,0,0.55,0,1.825,0,0.04,96.38,0,0.035,0.225,0,0.25,0,0.195,0,0,0.5,,1005,650,21,,5,Carburized – quenched (oil) – wear-resistant surface steel (variant)
2147,AISI 4419 Steel,"Mock Carburized, 150C (300F) Temper, 50 mm (2 In.) Round",,8,,0,0,0.55,0,0,0,0.04,98.395,0,0.035,0.25,0,0.525,0,0.205,0,0,0,,660,415,25,,8,Carburized – quenched (oil) – wear-resistant surface steel (variant)
2148,AISI 4118H Steel,"Direct Quench, 230C (450F) Temper, 1.6 mm Case Depth",,5,,0,0,0.8,0,0,0,0.04,98.085,0,0.035,0.225,0,0.115,0,0.2,0,0,0.5,,1220,896,13,,5,Carburized – quenched (oil) – wear-resistant surface steel (variant)
2149,AISI 4320 Steel,"Normalized 925C (1700F) In 32 mm Rounds, Machined To 13.7 mm Rounds, Pseudocarburized 925C (1700F) For 8 Hrs., Box Cooled To Rt, Reheated To 800C (1470F), Oil Quenched, 150C (300F) Temper, Tested In 12.8 mm Rounds",,0,,0,0,0.55,0,1.825,0,0.04,96.38,0,0.035,0.225,0,0.25,0,0.195,0,0,0.5,,1080,896,16,,0,Carburized – quenched (oil) – wear-resistant surface steel
2150,AISI 4320 Steel,"Double Quenched And Tempered (Carburized 925C (1700F) For 8Hrs, Pot Cooled, Reheated To 815C (1500F), Quenched In Agitated Oil, Reheated To 775C, Quenched In Agitated Oil, 150C (300F) Temper), 1.9 mm Case Depth",,5,,0,0,0.55,0,1.825,0,0.04,96.38,0,0.035,0.225,0,0.25,0,0.195,0,0,0.5,,1050,670,19,,5,Carburized – quenched (oil) – wear-resistant surface steel (variant)
2151,AISI 4419H Steel,"Mock Carburized, 230C (450F) Temper, 50 mm (2 In.) Round",,8,,0,0,0.55,0,0,0,0.04,98.4,0,0.035,0.25,0,0.525,0,0.2,0,0,0,,635,400,26,,8,Carburized – quenched (oil) – wear-resistant surface steel (variant)
2152,AISI 4320 Steel,"Normalized 895C (1640F), Air Cooled, 25 mm (1 In.) Round",,4,,0,0,0.55,0,1.825,0,0.04,96.38,0,0.035,0.225,0,0.25,0,0.195,0,0,0.5,,793,460,20,,4,Normalized (air cooled) – general-purpose steel
2153,AISI 4419H Steel,"Mock Carburized, 230C (450F) Temper, 25 mm (1 In.) Round",,8,,0,0,0.55,0,0,0,0.04,98.4,0,0.035,0.25,0,0.525,0,0.2,0,0,0,,650,405,25,,8,Carburized – quenched (oil) – wear-resistant surface steel (variant)
2154,AISI 4320 Steel,"Normalized 895C (1640F), Air Cooled, 100 mm (4 In.) Round",,4,,0,0,0.55,0,1.825,0,0.04,96.38,0,0.035,0.225,0,0.25,0,0.195,0,0,0.5,,703,395,22,,4,Normalized (air cooled) – general-purpose steel
2155,AISI Grade 18Ni (250) Maraging Steel,"3.18 mm Thick Sheet, Solution Annealed At 815C (1500F) For 30 Minutes, Air Cooled, Aged At 480C (900F) For 3 Hours",,0,,0.1,0,0.1,0,18.5,0.4,0.01,68.44,0.01,0.01,0.1,0,4.8,7.5,0.03,0,0,0,,1979,1932,4,,0,Carburized – quenched (oil) – wear-resistant surface steel
2156,AISI 4320 Steel,"Normalized 925C (1700F) In 32 mm Rounds, Machined To 25 mm (1 In.) Rounds, Pseudocarburized 925C (1700F) For 8 Hrs., Oil Quenched, 150C (300F) Temper, Tested In 12.8 mm Rounds",,0,,0,0,0.55,0,1.825,0,0.04,96.38,0,0.035,0.225,0,0.25,0,0.195,0,0,0.5,,1150,972,14,,0,Carburized – quenched (oil) – wear-resistant surface steel
2157,AISI 4023 Steel,"Normalized At 925C (1700F), Machined To 13.7 mm (0.540 In.) Rounds, Pseudocarburized At 925C (1700F) And Oil Quenched, 150C (300F) Temper",,0,,0,0,0.8,0,0,0,0.04,98.4,0,0.035,0.25,0,0.25,0,0.225,0,0,0,,1050,786,15,,0,Carburized – quenched (oil) – wear-resistant surface steel
2158,AISI 4118 Steel,"Direct Quenched From Pot, Carburized, 150C (300F) Temper",,5,,0,0,0.8,0,0,0,0.04,98.055,0,0.035,0.25,0,0.115,0,0.205,0,0,0.5,,1225,903,9,,5,Carburized – quenched (oil) – wear-resistant surface steel (variant)
2159,AISI 4419H Steel,"Direct Quenched From Pot And Tempered, 150C (300F)",,5,,0,0,0.55,0,0,0,0.04,98.4,0,0.035,0.25,0,0.525,0,0.2,0,0,0,,831,608,19,,5,Carburized – quenched (oil) – wear-resistant surface steel (variant)
2160,AISI 4419H Steel,"Mock Carburized, 230C (450F) Temper, 100 mm (4 In.) Round",,8,,0,0,0.55,0,0,0,0.04,98.4,0,0.035,0.25,0,0.525,0,0.2,0,0,0,,580,330,27,,8,Carburized – quenched (oil) – wear-resistant surface steel (variant)
2161,AISI 4027 Steel,"Water Quenched 865C (1590F), 595C (1100F) Temper, 50 mm (2 In.) Round",,10,,0,0,0.8,0,0,0,0.04,98.35,0,0.035,0.25,0,0.25,0,0.275,0,0,0,,717,550,24,,10,Quenched (water) & tempered – high-strength structural steel
2162,AISI 4419H Steel,"Single Quenched And Tempered, 230C (450F)",,5,,0,0,0.55,0,0,0,0.04,98.4,0,0.035,0.25,0,0.525,0,0.2,0,0,0,,708,431,24,,5,Carburized – quenched (oil) – wear-resistant surface steel (variant)
2163,AISI 4419H Steel,"Normalized At 955C (1750F), 100 mm (4 In.) Round",,4,,0,0,0.55,0,0,0,0.04,98.4,0,0.035,0.25,0,0.525,0,0.2,0,0,0,,505,330,30,,4,Normalized (air cooled) – general-purpose steel
2164,AISI 4419 Steel,"Mock Carburized, 230C (450F) Temper, 25 mm (1 In.) Round",,8,,0,0,0.55,0,0,0,0.04,98.395,0,0.035,0.25,0,0.525,0,0.205,0,0,0,,650,405,25,,8,Carburized – quenched (oil) – wear-resistant surface steel (variant)
2165,AISI 4320 Steel,"Mock Carburized 925C (1700F) For 8 Hrs., Reheated To 815C (1500F), Oil Quenched, 150C (300F) Temper, 100 mm (4 In.) Round",,8,,0,0,0.55,0,1.825,0,0.04,96.38,0,0.035,0.225,0,0.25,0,0.195,0,0,0.5,,827,515,24,,8,Carburized – quenched (oil) – wear-resistant surface steel (variant)
2166,AISI 4320 Steel,"Direct Quench From Pot (Carburized 925C (1700F) For 8 Hrs., Quenched In Agitated Oil, 150C (300F) Temper), 1.5 mm Case Depth",,5,,0,0,0.55,0,1.825,0,0.04,96.38,0,0.035,0.225,0,0.25,0,0.195,0,0,0.5,,1495,1105,13,,5,Carburized – quenched (oil) – wear-resistant surface steel (variant)
2167,AISI 4118H Steel,"Mock Carburized At 925C (1700F) For 8 Hours, Reheated To 830C (1525F), Oil Quenched, 150C (300F) Temper, 230C (450F) Temper, 25 mm (1 In.) Round",,8,,0,0,0.8,0,0,0,0.04,98.085,0,0.035,0.225,0,0.115,0,0.2,0,0,0.5,,793,441,22,,8,Carburized – quenched (oil) – wear-resistant surface steel (variant)
2168,AISI 4419H Steel,"Mock Carburized, 150C (300F) Temper, 100 mm (4 In.) Round",,8,,0,0,0.55,0,0,0,0.04,98.4,0,0.035,0.25,0,0.525,0,0.2,0,0,0,,595,365,27,,8,Carburized – quenched (oil) – wear-resistant surface steel (variant)
2169,AISI 4027 Steel,"Water Quenched 865C (1590F), 595C (1100F) Temper, 14 mm (0.55 In.) Round",,10,,0,0,0.8,0,0,0,0.04,98.35,0,0.035,0.25,0,0.25,0,0.275,0,0,0,,896,800,20,,10,Quenched (water) & tempered – high-strength structural steel
2170,AISI 4419 Steel,"Direct Quenched From Pot, 230C (450F) Temper",,5,,0,0,0.55,0,0,0,0.04,98.395,0,0.035,0.25,0,0.525,0,0.205,0,0,0,,817,596,18,,5,Carburized – quenched (oil) – wear-resistant surface steel (variant)
2171,AISI 4320H Steel,"Normalized, Heated To 895C (1640F), Air Cooled, 13 mm (0.5 In.) Rounds",,0,,0,0,0.55,0,1.775,0,0.04,96.425,0,0.035,0.225,0,0.25,0,0.2,0,0,0.5,,841,510,23,,0,Carburized – quenched (oil) – wear-resistant surface steel
2172,AISI 4419 Steel,"Normalized At 955C (1750F), 100 mm (4 In.) Round",,4,,0,0,0.55,0,0,0,0.04,98.395,0,0.035,0.25,0,0.525,0,0.205,0,0,0,,505,330,30,,4,Normalized (air cooled) – general-purpose steel
2173,AISI 4419 Steel,"Direct Quenched From Pot, 150C (300F) Temper",,5,,0,0,0.55,0,0,0,0.04,98.395,0,0.035,0.25,0,0.525,0,0.205,0,0,0,,831,608,19,,5,Carburized – quenched (oil) – wear-resistant surface steel (variant)
2174,AISI 4320H Steel,"Single Quenched And Tempered: (Carburized 925C (1700F) For 8 Hrs., Pot Cooled, Reheated To 830C (1525F), Quenched In Agitated Oil, 150C (300F) Temper); 1.9 mm Case Depth",,5,,0,0,0.55,0,1.775,0,0.04,96.425,0,0.035,0.225,0,0.25,0,0.2,0,0,0.5,,1505,1225,13,,5,Carburized – quenched (oil) – wear-resistant surface steel (variant)
2175,AISI 4118 Steel,"Normalized At 910C (1670F), Air Cooled, 14 mm (0.55 In.) Round",,4,,0,0,0.8,0,0,0,0.04,98.055,0,0.035,0.25,0,0.115,0,0.205,0,0,0.5,,586,393,31,,4,Normalized (air cooled) – general-purpose steel
2176,AISI 4320H Steel,"Mock Carburized, Oil Quenched, 150C (300F) Temper, 13 mm (0.5 In.) Round",,8,,0,0,0.55,0,1.775,0,0.04,96.425,0,0.035,0.225,0,0.25,0,0.2,0,0,0.5,,1460,1125,11,,8,Carburized – quenched (oil) – wear-resistant surface steel (variant)
2177,AISI 4419H Steel,"Double Quenched And Tempered, 150C (300F)",,5,,0,0,0.55,0,0,0,0.04,98.4,0,0.035,0.25,0,0.525,0,0.2,0,0,0,,734,377,21,,5,Carburized – quenched (oil) – wear-resistant surface steel (variant)
2178,AISI 4320 Steel,"Mock Carburized 925C (1700F) For 8 Hrs., Reheated To 815C (1500F), Oil Quenched, 150C (300F) Temper, 13 mm (0.5 In.) Round",,8,,0,0,0.55,0,1.825,0,0.04,96.38,0,0.035,0.225,0,0.25,0,0.195,0,0,0.5,,1460,1125,11,,8,Carburized – quenched (oil) – wear-resistant surface steel (variant)
2179,AISI 4118H Steel,"Double Quench, 230C (450F) Temper, 1.2 mm Case Depth",,5,,0,0,0.8,0,0,0,0.04,98.085,0,0.035,0.225,0,0.115,0,0.2,0,0,0.5,,827,435,22,,5,Carburized – quenched (oil) – wear-resistant surface steel (variant)
2180,AISI 4320H Steel,"Direct Quenched From Pot: (Carburized 925C (1700F) For 8 Hrs., Quenched In Agitated In Oil, 150C (300F) Temper); 1.5 mm Case Depth",,5,,0,0,0.55,0,1.775,0,0.04,96.425,0,0.035,0.225,0,0.25,0,0.2,0,0,0.5,,1495,1105,13,,5,Carburized – quenched (oil) – wear-resistant surface steel (variant)
2181,AISI 4320H Steel,"Direct Quenched From Pot: (Carburized 925C (1700F) For 8 Hrs., Quenched In Agitated In Oil, 230C (450F) Temper); 1.5 mm Case Depth",,5,,0,0,0.55,0,1.775,0,0.04,96.425,0,0.035,0.225,0,0.25,0,0.2,0,0,0.5,,1490,1095,12,,5,Carburized – quenched (oil) – wear-resistant surface steel (variant)
2182,AISI 4419 Steel,"Normalized At 955C (1750F), 50 mm (2 In.) Round",,4,,0,0,0.55,0,0,0,0.04,98.395,0,0.035,0.25,0,0.525,0,0.205,0,0,0,,495,345,30,,4,Normalized (air cooled) – general-purpose steel
2183,AISI 4320 Steel,"Direct Quench From Pot (Carburized 925C (1700F) For 8 Hrs., Quenched In Agitated Oil, 230C (450F) Temper), 1.5 mm Case Depth",,5,,0,0,0.55,0,1.825,0,0.04,96.38,0,0.035,0.225,0,0.25,0,0.195,0,0,0.5,,1490,1095,12,,5,Carburized – quenched (oil) – wear-resistant surface steel (variant)
2184,AISI 4419 Steel,"Mock Carburized, 150C (300F) Temper, 14 mm (0.55 In.) Round",,8,,0,0,0.55,0,0,0,0.04,98.395,0,0.035,0.25,0,0.525,0,0.205,0,0,0,,710,450,24,,8,Carburized – quenched (oil) – wear-resistant surface steel (variant)
2185,AISI 4118H Steel,"Direct Quench, 150C (300F) Temper, 1.6 mm Case Depth",,5,,0,0,0.8,0,0,0,0.04,98.085,0,0.035,0.225,0,0.115,0,0.2,0,0,0.5,,1225,903,9,,5,Carburized – quenched (oil) – wear-resistant surface steel (variant)
2186,AISI 4118H Steel,"Mock Carburized At 925C (1700F) For 8 Hours, Reheated To 830C (1525F), Oil Quenched, 150C (300F) Temper, 230C (450F) Temper, 100 mm (4 In.) Round",,8,,0,0,0.8,0,0,0,0.04,98.085,0,0.035,0.225,0,0.115,0,0.2,0,0,0.5,,617,296,28,,8,Carburized – quenched (oil) – wear-resistant surface steel (variant)
2187,AISI 4320 Steel,Annealed At 850C (1560F),,7,,0,0,0.55,0,1.825,0,0.04,96.38,0,0.035,0.225,0,0.25,0,0.195,0,0,0.5,,580,425,29,,7,Annealed – easy-to-machine – round annealed stock
2188,AISI 4118 Steel,"Single Quenched And Tempered, Carburized, 150C (300F) Temper",,5,,0,0,0.8,0,0,0,0.04,98.055,0,0.035,0.25,0,0.115,0,0.205,0,0,0.5,,986,650,18,,5,Carburized – quenched (oil) – wear-resistant surface steel (variant)
2189,AISI 4118 Steel,"Annealed At 870C (1600F), Furnace Cooled At 11C (20F)/Hour, 25 mm (1 In.) Round",,7,,0,0,0.8,0,0,0,0.04,98.055,0,0.035,0.25,0,0.115,0,0.205,0,0,0.5,,517,365,33,,7,Annealed – easy-to-machine – round annealed stock
2190,AISI 4320 Steel,"Mock Carburized 925C (1700F) For 8 Hrs., Reheated To 815C (1500F), Oil Quenched, 230C (450F) Temper, 13 mm (0.5 In.) Rounds",,8,,0,0,0.55,0,1.825,0,0.04,96.38,0,0.035,0.225,0,0.25,0,0.195,0,0,0.5,,1295,1035,13,,8,Carburized – quenched (oil) – wear-resistant surface steel (variant)
2191,AISI 4422 Steel,"Heat Treated In 25 mm Rounds, Reheated To 820C (1510F), 150C (300F) Temper",,0,,0,0,0.75,0,0,0,0.04,98.325,0,0.035,0.225,0,0.4,0,0.225,0,0,0,,758,400,18,,0,Carburized – quenched (oil) – wear-resistant surface steel
2192,AISI 4320H Steel,"Normalized 925C (1700F), Pseudocarburized At 925C (1700F) For 8 Hrs., Reheated To 830C (1525F) And Oil Quenched, 150C (300F) Temper; Tested In 12.8 mm Rounds",,0,,0,0,0.55,0,1.775,0,0.04,96.425,0,0.035,0.225,0,0.25,0,0.2,0,0,0.5,,1110,958,16,,0,Carburized – quenched (oil) – wear-resistant surface steel
2193,AISI 4320H Steel,"Single Quenched And Tempered: (Carburized 925C (1700F) For 8 Hrs., Pot Cooled, Reheated To 830C (1525F), Quenched In Agitated Oil, 230C (450F) Temper); 1.9 mm Case Depth",,5,,0,0,0.55,0,1.775,0,0.04,96.425,0,0.035,0.225,0,0.25,0,0.2,0,0,0.5,,1460,1195,12,,5,Carburized – quenched (oil) – wear-resistant surface steel (variant)
2194,AISI 4620 Steel,"Annealed, 25 mm Round",,3,,0,0,0.55,0,1.825,0,0.04,96.855,0,0.035,0.25,0,0.25,0,0.195,0,0,0,,510,370,31,,3,Normalized – easy-to-machine stock (cold drawn)
2195,AISI 4320 Steel,"Normalized 925C (1700F) In 32 mm Rounds, Machined To 25 mm (1 In.) Rounds, Pseudocarburized 925C (1700F) For 8 Hrs., Box Cooled To Rt, Reheated To 800C (1470F), Oil Quenched, 150C (300F) Temper, Tested In 12.8 mm Rounds",,0,,0,0,0.55,0,1.825,0,0.04,96.38,0,0.035,0.225,0,0.25,0,0.195,0,0,0.5,,1025,848,15,,0,Carburized – quenched (oil) – wear-resistant surface steel
2196,AISI 4320H Steel,"Normalized 925C (1700F), Pseudocarburized At 925C (1700F) For 8 Hrs., Reheated To 775C (1425F) And Oil Quenched, 150C (300F) Temper; Tested In 12.8 mm Rounds",,0,,0,0,0.55,0,1.775,0,0.04,96.425,0,0.035,0.225,0,0.25,0,0.2,0,0,0.5,,1040,869,15,,0,Carburized – quenched (oil) – wear-resistant surface steel
2197,AISI 4320H Steel,Annealed At 850C (1560F),,7,,0,0,0.55,0,1.775,0,0.04,96.425,0,0.035,0.225,0,0.25,0,0.2,0,0,0.5,,580,425,29,,7,Annealed – easy-to-machine – round annealed stock
2198,AISI 4027 Steel,"Water Quenched 865C (1590F), 595C (1100F) Temper, 25 mm (1 In.) Round",,10,,0,0,0.8,0,0,0,0.04,98.35,0,0.035,0.25,0,0.25,0,0.275,0,0,0,,786,640,23,,10,Quenched (water) & tempered – high-strength structural steel
2199,AISI 4419H Steel,"Mock Carburized, 150C (300F) Temper, 25 mm (1 In.) Round",,8,,0,0,0.55,0,0,0,0.04,98.4,0,0.035,0.25,0,0.525,0,0.2,0,0,0,,670,435,24,,8,Carburized – quenched (oil) – wear-resistant surface steel (variant)
2200,AISI 4320 Steel,"Normalized 895C (1640F), Air Cooled, 13 mm (0.5 In.) Round",,4,,0,0,0.55,0,1.825,0,0.04,96.38,0,0.035,0.225,0,0.25,0,0.195,0,0,0.5,,841,510,23,,4,Normalized (air cooled) – general-purpose steel
2201,AISI 4419H Steel,"Single Quenched And Tempered, 150C (300F)",,5,,0,0,0.55,0,0,0,0.04,98.4,0,0.035,0.25,0,0.525,0,0.2,0,0,0,,712,450,24,,5,Carburized – quenched (oil) – wear-resistant surface steel (variant)
