Repository: AnokhiPatni/steel-material-recommender

File: steel_dataset.csv.csv (part 13 of 18)
Entry,Name,Processing condition,,Cluster Number (0 to 11),,Al,Cu,Mn,N,Ni,Ti,S,Fe,Zr,P,Si,V,Mo,Co,C,Nb,B,Cr,,(Ultimate) Tensile strength (MPa),Yield strength (MPa),Ductility (%),,Cluster Number,Cluster label
2202,AISI 4320H Steel,"Normalized 925C (1700F), Pseudocarburized At 925C (1700F) For 8 Hrs., Reheated To 775C (1425F) And Oil Quenched, 150C (300F) Temper",,0,,0,0,0.55,0,1.775,0,0.04,96.425,0,0.035,0.225,0,0.25,0,0.2,0,0,0.5,,958,793,15,,0,Carburized – quenched (oil) – wear-resistant surface steel
2203,AISI 4620 Steel,"Mock Carburized, 230C (450F) Temper, 13 mm (0.5 In.) Round",,8,,0,0,0.55,0,1.825,0,0.04,96.855,0,0.035,0.25,0,0.25,0,0.195,0,0,0,,814,560,21,,8,Carburized – quenched (oil) – wear-resistant surface steel (variant)
2204,AISI 4419H Steel,"Direct Quenched From Pot And Tempered, 230C (450F)",,5,,0,0,0.55,0,0,0,0.04,98.4,0,0.035,0.25,0,0.525,0,0.2,0,0,0,,817,596,18,,5,Carburized – quenched (oil) – wear-resistant surface steel (variant)
2205,AISI 4320H Steel,"Mock Carburized, Oil Quenched, 230C (450F) Temper, 13 mm (0.5 In.) Round",,8,,0,0,0.55,0,1.775,0,0.04,96.425,0,0.035,0.225,0,0.25,0,0.2,0,0,0.5,,1295,1035,13,,8,Carburized – quenched (oil) – wear-resistant surface steel (variant)
2206,AISI 4320 Steel,Normalized At 895C (1640F),,4,,0,0,0.55,0,1.825,0,0.04,96.38,0,0.035,0.225,0,0.25,0,0.195,0,0,0.5,,793,460,20,,4,Normalized (air cooled) – general-purpose steel
2207,AISI 4320 Steel,"Normalized 925C (1700F) In 32 mm Rounds, Machined To 25 mm (1 In.) Rounds, Pseudocarburized 925C (1700F) For 8 Hrs., Box Cooled To Rt, Reheated To 830C (1525F), Oil Quenched, 150C (300F) Temper, Tested In 12.8 mm Rounds",,0,,0,0,0.55,0,1.825,0,0.04,96.38,0,0.035,0.225,0,0.25,0,0.195,0,0,0.5,,1110,958,16,,0,Carburized – quenched (oil) – wear-resistant surface steel
2208,AISI 4320H Steel,"Normalized: Heated To 895C (1640F), Air Cooled, 50 mm (2 In.) Round",,4,,0,0,0.55,0,1.775,0,0.04,96.425,0,0.035,0.225,0,0.25,0,0.2,0,0,0.5,,703,405,23,,4,Normalized (air cooled) – general-purpose steel
2209,AISI 4427 Steel,"Heat Treated In 25 mm Rounds, Oil Quenched, 150C (300F) Temper",,0,,0,0,0.8,0,0,0,0.04,98.235,0,0.035,0.225,0,0.4,0,0.265,0,0,0,,1076,670,14,,0,Carburized – quenched (oil) – wear-resistant surface steel
2210,AISI 4320H Steel,"Normalized: Heated To 895C (1640F), Air Cooled, 25 mm Round",,4,,0,0,0.55,0,1.775,0,0.04,96.425,0,0.035,0.225,0,0.25,0,0.2,0,0,0.5,,793,460,20,,4,Normalized (air cooled) – general-purpose steel
2211,AISI 4422 Steel,"Heat Treated In 13.7 mm Rounds, Reheated To 775C (1425F), 150C (300F) Temper",,0,,0,0,0.75,0,0,0,0.04,98.325,0,0.035,0.225,0,0.4,0,0.225,0,0,0,,827,370,14,,0,Carburized – quenched (oil) – wear-resistant surface steel
2212,AISI 4320H Steel,"Double Quenched And Tempered: (Carburized 925C (1700F) For 8 Hrs., Pot Cooled, Reheated To 815C (1500F), Quenched In Agitated Oil, Reheated To 775C (1425F), Quenched In Agitated Oil, 150C (300F) Temper); 1.9 mm Case Depth",,5,,0,0,0.55,0,1.775,0,0.04,96.425,0,0.035,0.225,0,0.25,0,0.2,0,0,0.5,,1050,670,19,,5,Carburized – quenched (oil) – wear-resistant surface steel (variant)
2213,AISI 4118 Steel,"Double Quenched And Tempered, Carburized, 230C (450F) Temper",,5,,0,0,0.8,0,0,0,0.04,98.055,0,0.035,0.25,0,0.115,0,0.205,0,0,0.5,,827,435,22,,5,Carburized – quenched (oil) – wear-resistant surface steel (variant)
2214,AISI 4027 Steel,"Water Quenched 865C (1590F), 480C (900F) Temper, 25 mm (1 In.) Round",,10,,0,0,0.8,0,0,0,0.04,98.35,0,0.035,0.25,0,0.25,0,0.275,0,0,0,,1035,917,16,,10,Quenched (water) & tempered – high-strength structural steel
2215,AISI 4320 Steel,"Normalized 925C (1700F) In 32 mm Rounds, Machined To 13.7 mm Rounds, Pseudocarburized 925C (1700F) For 8 Hrs., Oil Quenched, 150C (300F) Temper, Tested In 12.8 mm Rounds",,0,,0,0,0.55,0,1.825,0,0.04,96.38,0,0.035,0.225,0,0.25,0,0.195,0,0,0.5,,1240,1020,14,,0,Carburized – quenched (oil) – wear-resistant surface steel
2216,AISI 4320H Steel,"Mock Carburized, Oil Quenched, 150C (300F) Temper, 100 mm (4 In.) Round",,8,,0,0,0.55,0,1.775,0,0.04,96.425,0,0.035,0.225,0,0.25,0,0.2,0,0,0.5,,827,515,24,,8,Carburized – quenched (oil) – wear-resistant surface steel (variant)
2217,AISI 4620 Steel,"Mock Carburized, 150C (300F) Temper, 25 mm (1 In.) Round",,8,,0,0,0.55,0,1.825,0,0.04,96.855,0,0.035,0.25,0,0.25,0,0.195,0,0,0,,675,460,25,,8,Carburized – quenched (oil) – wear-resistant surface steel (variant)
2218,AISI 4427 Steel,"Heat Treated In 25 mm Rounds, Reheated To 805C (1480F), 150C (300F) Temper",,0,,0,0,0.8,0,0,0,0.04,98.235,0,0.035,0.225,0,0.4,0,0.265,0,0,0,,945,550,17,,0,Carburized – quenched (oil) – wear-resistant surface steel
2219,AISI 4620 Steel,"Mock Carburized, 150C (300F) Temper, 50 mm (2 In.) Round",,8,,0,0,0.55,0,1.825,0,0.04,96.855,0,0.035,0.25,0,0.25,0,0.195,0,0,0,,660,450,27,,8,Carburized – quenched (oil) – wear-resistant surface steel (variant)
2220,AISI 4320H Steel,"Normalized 925C (1700F) In 32 mm Rounds, Machined To 13.7 mm Rounds, Pseudocarburized At 925C (1700F) For 8 Hrs., Box Cooled To 20C, Reheated To 830C (1525F) And Oil Quenched, 150C (300F) Temper",,0,,0,0,0.55,0,1.775,0,0.04,96.425,0,0.035,0.225,0,0.25,0,0.2,0,0,0.5,,1180,1015,16,,0,Carburized – quenched (oil) – wear-resistant surface steel
2221,AISI 4427 Steel,"Heat Treated In 13.7 mm Rounds, Reheated To 765C (1410F), 150C (300F) Temper",,0,,0,0,0.8,0,0,0,0.04,98.235,0,0.035,0.225,0,0.4,0,0.265,0,0,0,,1096,540,10,,0,Carburized – quenched (oil) – wear-resistant surface steel
2222,AISI 4320H Steel,"Double Quenched And Tempered: (Carburized 925C (1700F) For 8 Hrs., Pot Cooled, Reheated To 815C (1500F), Quenched In Agitated Oil, Reheated To 775C (1425F), Quenched In Agitated Oil, 230C (450F) Temper); 1.9 mm Case Depth",,5,,0,0,0.55,0,1.775,0,0.04,96.425,0,0.035,0.225,0,0.25,0,0.2,0,0,0.5,,1005,650,21,,5,Carburized – quenched (oil) – wear-resistant surface steel (variant)
2223,AISI 4419H Steel,"Annealed At 915C (1675F), 25 mm (1 In.) Round",,7,,0,0,0.55,0,0,0,0.04,98.4,0,0.035,0.25,0,0.525,0,0.2,0,0,0,,450,330,31,,7,Annealed – easy-to-machine – round annealed stock
2224,AISI 4320H Steel,"Mock Carburized, Oil Quenched, 150C (300F) Temper, 50 mm (2 In.) Round",,8,,0,0,0.55,0,1.775,0,0.04,96.425,0,0.035,0.225,0,0.25,0,0.2,0,0,0.5,,910,595,22,,8,Carburized – quenched (oil) – wear-resistant surface steel (variant)
2225,AISI 4620 Steel,"Single Quenched And Tempered, Carburized, Oil Quenched, 230C (450F) Temper",,5,,0,0,0.55,0,1.825,0,0.04,96.855,0,0.035,0.25,0,0.25,0,0.195,0,0,0,,796,557,20,,5,Carburized – quenched (oil) – wear-resistant surface steel (variant)
2226,AISI 4427 Steel,"Heat Treated In 13.7 mm Rounds, Reheated To 865C (1590F), 150C (300F) Temper",,0,,0,0,0.8,0,0,0,0.04,98.235,0,0.035,0.225,0,0.4,0,0.265,0,0,0,,1255,896,13,,0,Carburized – quenched (oil) – wear-resistant surface steel
2227,AISI 4620H Steel,"Mock Carburized, 230C (450F) Temper, 50 mm (2 In.) Round",,8,,0,0,0.55,0,1.775,0,0.04,96.9,0,0.035,0.25,0,0.25,0,0.2,0,0,0,,660,425,26,,8,Carburized – quenched (oil) – wear-resistant surface steel (variant)
2228,AISI 4320 Steel,"Single Quenched And Tempered (Carburized 925C (1700F) For 8Hrs, Pot Cooled, Reheated To 815C (1500F), Quenched In Agitated Oil, 230C (450F) Temper), 1.9 mm Case Depth",,5,,0,0,0.55,0,1.825,0,0.04,96.38,0,0.035,0.225,0,0.25,0,0.195,0,0,0.5,,1460,1195,12,,5,Carburized – quenched (oil) – wear-resistant surface steel (variant)
2229,AISI 4118H Steel,"Normalized At 910C (1670F), Air Cooled, 14 mm (0.55 In.) Round",,4,,0,0,0.8,0,0,0,0.04,98.085,0,0.035,0.225,0,0.115,0,0.2,0,0,0.5,,586,393,31,,4,Normalized (air cooled) – general-purpose steel
2230,AISI 4320 Steel,"Mock Carburized 925C (1700F) For 8 Hrs., Reheated To 815C (1500F), Oil Quenched, 230C (450F) Temper, 50 mm (2 In.) Round",,8,,0,0,0.55,0,1.825,0,0.04,96.38,0,0.035,0.225,0,0.25,0,0.195,0,0,0.5,,896,585,20,,8,Carburized – quenched (oil) – wear-resistant surface steel (variant)
2231,AISI 4422 Steel,"Heat Treated In 13.7 mm Rounds, Reheated To 820C (1510F), 150C (300F) Temper",,0,,0,0,0.75,0,0,0,0.04,98.325,0,0.035,0.225,0,0.4,0,0.225,0,0,0,,841,455,16,,0,Carburized – quenched (oil) – wear-resistant surface steel
2232,AISI 4419H Steel,"Normalized At 955C (1750F), 14 mm (0.55 In.) Round",,4,,0,0,0.55,0,0,0,0.04,98.4,0,0.035,0.25,0,0.525,0,0.2,0,0,0,,540,360,33,,4,Normalized (air cooled) – general-purpose steel
2233,AISI 4427 Steel,"Heat Treated In 25 mm Rounds, Reheated To 765C (1410F), 150C (300F) Temper",,0,,0,0,0.8,0,0,0,0.04,98.235,0,0.035,0.225,0,0.4,0,0.265,0,0,0,,951,560,17,,0,Carburized – quenched (oil) – wear-resistant surface steel
2234,AISI 4620 Steel,"Mock Carburized, 150C (300F) Temper, 13 mm (0.5 In.) Round",,8,,0,0,0.55,0,1.825,0,0.04,96.855,0,0.035,0.25,0,0.25,0,0.195,0,0,0,,876,620,20,,8,Carburized – quenched (oil) – wear-resistant surface steel (variant)
2235,AISI 4320 Steel,"Normalized 895C (1640F), Air Cooled, 50 mm (2 In.) Round",,4,,0,0,0.55,0,1.825,0,0.04,96.38,0,0.035,0.225,0,0.25,0,0.195,0,0,0.5,,703,405,23,,4,Normalized (air cooled) – general-purpose steel
2236,AISI 4620H Steel,"Mock Carburized, 230C (450F) Temper, 13 mm (0.5 In.) Round",,8,,0,0,0.55,0,1.775,0,0.04,96.9,0,0.035,0.25,0,0.25,0,0.2,0,0,0,,814,560,21,,8,Carburized – quenched (oil) – wear-resistant surface steel (variant)
2237,AISI 4320H Steel,"Normalized 925C (1700F), Pseudocarburized At 925C (1700F) For 8 Hrs., Reheated To 800C (1470F) And Oil Quenched, 150C (300F) Temper",,0,,0,0,0.55,0,1.775,0,0.04,96.425,0,0.035,0.225,0,0.25,0,0.2,0,0,0.5,,1025,848,15,,0,Carburized – quenched (oil) – wear-resistant surface steel
2238,AISI 4620H Steel,"Mock Carburized, 230C (450F) Temper, 100 mm (4 In.) Round",,8,,0,0,0.55,0,1.775,0,0.04,96.9,0,0.035,0.25,0,0.25,0,0.2,0,0,0,,580,365,29,,8,Carburized – quenched (oil) – wear-resistant surface steel (variant)
2239,AISI 4320H Steel,"Normalized 925C (1700F) In 32 mm Rounds, Machined To 13.7 mm Rounds, Pseudocarburized At 925C (1700F) For 8 Hrs., Box Cooled To 20C, Reheated To 800C (1470F) And Oil Quenched, 150C (300F) Temper",,0,,0,0,0.55,0,1.775,0,0.04,96.425,0,0.035,0.225,0,0.25,0,0.2,0,0,0.5,,1080,896,16,,0,Carburized – quenched (oil) – wear-resistant surface steel
2240,AISI 4320 Steel,"Mock Carburized 925C (1700F) For 8 Hrs., Reheated To 815C (1500F), Oil Quenched, 150C (300F) Temper, 50 mm (2 In.) Round",,8,,0,0,0.55,0,1.825,0,0.04,96.38,0,0.035,0.225,0,0.25,0,0.195,0,0,0.5,,910,595,22,,8,Carburized – quenched (oil) – wear-resistant surface steel (variant)
2241,AISI 4422 Steel,"Heat Treated In 13.7 mm Rounds, Oil Quenched, 150C (300F) Temper",,0,,0,0,0.75,0,0,0,0.04,98.325,0,0.035,0.225,0,0.4,0,0.225,0,0,0,,965,670,14,,0,Carburized – quenched (oil) – wear-resistant surface steel
2242,AISI 4320H Steel,Normalized At 895C (1640F),,4,,0,0,0.55,0,1.775,0,0.04,96.425,0,0.035,0.225,0,0.25,0,0.2,0,0,0.5,,793,460,20,,4,Normalized (air cooled) – general-purpose steel
2243,AISI 4620H Steel,"Mock Carburized, 150C (300F) Temper, 50 mm (2 In.) Round",,8,,0,0,0.55,0,1.775,0,0.04,96.9,0,0.035,0.25,0,0.25,0,0.2,0,0,0,,660,450,27,,8,Carburized – quenched (oil) – wear-resistant surface steel (variant)
2244,AISI 4620H Steel,"Mock Carburized, 150C (300F) Temper, 13 mm (0.5 In.) Round",,8,,0,0,0.55,0,1.775,0,0.04,96.9,0,0.035,0.25,0,0.25,0,0.2,0,0,0,,876,620,20,,8,Carburized – quenched (oil) – wear-resistant surface steel (variant)
2245,AISI 4620 Steel,"Normalized, Machined To 13.7 mm Rounds, Pseudocarburized, Reheated To 775C (1430F), Quenched And Tempered",,0,,0,0,0.55,0,1.825,0,0.04,96.855,0,0.035,0.25,0,0.25,0,0.195,0,0,0,,910,738,14,,0,Carburized – quenched (oil) – wear-resistant surface steel
2246,AISI 4419 Steel,"Single Quenched, 230C (450F) Temper",,5,,0,0,0.55,0,0,0,0.04,98.395,0,0.035,0.25,0,0.525,0,0.205,0,0,0,,708,431,24,,5,Carburized – quenched (oil) – wear-resistant surface steel (variant)
2247,AISI 4320H Steel,"Normalized: Heated To 895C (1640F), Air Cooled, 100 mm (4 In.) Round",,4,,0,0,0.55,0,1.775,0,0.04,96.425,0,0.035,0.225,0,0.25,0,0.2,0,0,0.5,,703,395,22,,4,Normalized (air cooled) – general-purpose steel
2248,AISI 4427 Steel,"Heat Treated In 13.7 mm Rounds, Reheated To 805C (1480F), 150C (300F) Temper",,0,,0,0,0.8,0,0,0,0.04,98.235,0,0.035,0.225,0,0.4,0,0.265,0,0,0,,924,724,14,,0,Carburized – quenched (oil) – wear-resistant surface steel
2249,AISI 4427 Steel,"Heat Treated In 13.7 mm Rounds, Oil Quenched, 150C (300F) Temper",,0,,0,0,0.8,0,0,0,0.04,98.235,0,0.035,0.225,0,0.4,0,0.265,0,0,0,,1434,903,11,,0,Carburized – quenched (oil) – wear-resistant surface steel
2250,AISI 4320H Steel,"Mock Carburized, Oil Quenched, 150C (300F) Temper, 25 mm Round",,8,,0,0,0.55,0,1.775,0,0.04,96.425,0,0.035,0.225,0,0.25,0,0.2,0,0,0.5,,1050,738,17,,8,Carburized – quenched (oil) – wear-resistant surface steel (variant)
2251,AISI 4427 Steel,"Heat Treated In 25 mm Rounds, Reheated To 865C (1590F), 150C (300F) Temper",,0,,0,0,0.8,0,0,0,0.04,98.235,0,0.035,0.225,0,0.4,0,0.265,0,0,0,,1034,620,14,,0,Carburized – quenched (oil) – wear-resistant surface steel
2252,AISI 4422 Steel,"Heat Treated In 13.7 mm Rounds, Reheated To 870C (1600F), 150C (300F) Temper",,0,,0,0,0.75,0,0,0,0.04,98.325,0,0.035,0.225,0,0.4,0,0.225,0,0,0,,896,640,17,,0,Carburized – quenched (oil) – wear-resistant surface steel
2253,AISI 4419 Steel,"Mock Carburized, 230C (450F) Temper, 100 mm (4 In.) Round",,8,,0,0,0.55,0,0,0,0.04,98.395,0,0.035,0.25,0,0.525,0,0.205,0,0,0,,580,330,27,,8,Carburized – quenched (oil) – wear-resistant surface steel (variant)
2254,AISI 4419H Steel,"Mock Carburized, 150C (300F) Temper, 50 mm (2 In.) Round",,8,,0,0,0.55,0,0,0,0.04,98.4,0,0.035,0.25,0,0.525,0,0.2,0,0,0,,660,415,25,,8,Carburized – quenched (oil) – wear-resistant surface steel (variant)
2255,AISI 4320 Steel,"Mock Carburized 925C (1700F) For 8 Hrs., Reheated To 815C (1500F), Oil Quenched, 230C (450F) Temper, 25 mm (1 In.) Rounds",,8,,0,0,0.55,0,1.825,0,0.04,96.38,0,0.035,0.225,0,0.25,0,0.195,0,0,0.5,,1025,724,17,,8,Carburized – quenched (oil) – wear-resistant surface steel (variant)
2256,AISI 4118 Steel,"Double Quenched And Tempered, Carburized, 150C (300F) Temper",,5,,0,0,0.8,0,0,0,0.04,98.055,0,0.035,0.25,0,0.115,0,0.205,0,0,0.5,,869,440,21,,5,Carburized – quenched (oil) – wear-resistant surface steel (variant)
2257,AISI 4620H Steel,"Normalized, 50 mm (2 In.) Round",,9,,0,0,0.55,0,1.775,0,0.04,96.9,0,0.035,0.25,0,0.25,0,0.2,0,0,0,,550,365,29,,9,Normalized – general-purpose steel (round normalized stock)
2258,AISI 4620 Steel,"Normalized, Machined To 25 mm (1 In.) Rounds, Pseudocarburized, Reheated To 800C (1470F), Quenched And Tempered",,0,,0,0,0.55,0,1.825,0,0.04,96.855,0,0.035,0.25,0,0.25,0,0.195,0,0,0,,910,724,16,,0,Carburized – quenched (oil) – wear-resistant surface steel
2259,AISI 4620 Steel,"Direct Quench From Pot, Carburized, Oil Quenched, 150C (300F) Temper",,5,,0,0,0.55,0,1.825,0,0.04,96.855,0,0.035,0.25,0,0.25,0,0.195,0,0,0,,1022,802,17,,5,Carburized – quenched (oil) – wear-resistant surface steel (variant)
2260,AISI 4620 Steel,"Direct Quench From Pot, Carburized, Oil Quenched, 230C (450F) Temper",,5,,0,0,0.55,0,1.825,0,0.04,96.855,0,0.035,0.25,0,0.25,0,0.195,0,0,0,,1017,798,16,,5,Carburized – quenched (oil) – wear-resistant surface steel (variant)
2261,AISI 4320H Steel,"Normalized 925C (1700F), Pseudocarburized At 925C (1700F) For 8 Hrs., Oil Quenched, 150C (300F) Temper",,0,,0,0,0.55,0,1.775,0,0.04,96.425,0,0.035,0.225,0,0.25,0,0.2,0,0,0.5,,1150,972,14,,0,Carburized – quenched (oil) – wear-resistant surface steel
2262,AISI 4320H Steel,"Annealed (Heated To 850C (1560F), Furnace Cooled 15C/Hr. To 420C, Air Cooled), 25 mm Round",,7,,0,0,0.55,0,1.775,0,0.04,96.425,0,0.035,0.225,0,0.25,0,0.2,0,0,0.5,,580,425,29,,7,Annealed – easy-to-machine – round annealed stock
2263,AISI 4620 Steel,"Normalized, 25 mm (1 In.) Round",,9,,0,0,0.55,0,1.825,0,0.04,96.855,0,0.035,0.25,0,0.25,0,0.195,0,0,0,,570,365,29,,9,Normalized – general-purpose steel (round normalized stock)
2264,AISI 4419H Steel,"Double Quenched And Tempered, 230C (450F)",,5,,0,0,0.55,0,0,0,0.04,98.4,0,0.035,0.25,0,0.525,0,0.2,0,0,0,,679,376,23,,5,Carburized – quenched (oil) – wear-resistant surface steel (variant)
2265,AISI 4718H Steel,"Pseudocarburized And Oil Quenched, 150C (300F) Temper, 25 mm Round",,0,,0,0,0.775,0,1.05,0,0.04,96.89,0,0.04,0.225,0,0.35,0,0.18,0,0,0.45,,1127,812,15,,0,Carburized – quenched (oil) – wear-resistant surface steel
2266,AISI 4118H Steel,"Mock Carburized, 150C (300F) Temper, 14 mm (0.55 In.) Round",,8,,0,0,0.8,0,0,0,0.04,98.085,0,0.035,0.225,0,0.115,0,0.2,0,0,0.5,,986,645,17,,8,Carburized – quenched (oil) – wear-resistant surface steel (variant)
2267,AISI 4718H Steel,"Pseudocarburized, Reheated To 765C (1700F) And Oil Quenched, 150C (300F) Temper, 25 mm Round",,0,,0,0,0.775,0,1.05,0,0.04,96.89,0,0.04,0.225,0,0.35,0,0.18,0,0,0.45,,1096,601,14,,0,Carburized – quenched (oil) – wear-resistant surface steel
2268,AISI 4620 Steel,"Double Quenched And Tempered, Carburized, Oil Quenched, 230C (450F) Temper",,5,,0,0,0.55,0,1.825,0,0.04,96.855,0,0.035,0.25,0,0.25,0,0.195,0,0,0,,795,531,22,,5,Carburized – quenched (oil) – wear-resistant surface steel (variant)
2269,AISI 4422 Steel,"Heat Treated In 25 mm Rounds, Reheated To 870C (1600F), 150C (300F) Temper",,0,,0,0,0.75,0,0,0,0.04,98.325,0,0.035,0.225,0,0.4,0,0.225,0,0,0,,827,540,20,,0,Carburized – quenched (oil) – wear-resistant surface steel
2270,AISI 4620 Steel,"Normalized, Machined To 13.7 mm Rounds, Pseudocarburized, Reheated To 800C (1470F), Quenched And Tempered",,0,,0,0,0.55,0,1.825,0,0.04,96.855,0,0.035,0.25,0,0.25,0,0.195,0,0,0,,958,786,16,,0,Carburized – quenched (oil) – wear-resistant surface steel
2271,AISI 4422 Steel,"Heat Treated In 25 mm Rounds, Oil Quenched, 150C (300F) Temper",,0,,0,0,0.75,0,0,0,0.04,98.325,0,0.035,0.225,0,0.4,0,0.225,0,0,0,,862,560,18,,0,Carburized – quenched (oil) – wear-resistant surface steel
2272,AISI 4620H Steel,"Normalized, Machined To 13.7 mm Rounds, Pseudocarburized, Reheated To 800C (1470F), Quenched And Tempered",,0,,0,0,0.55,0,1.775,0,0.04,96.9,0,0.035,0.25,0,0.25,0,0.2,0,0,0,,958,786,16,,0,Carburized – quenched (oil) – wear-resistant surface steel
2273,AISI 4620H Steel,"Mock Carburized, 230C (450F) Temper, 25 mm (1 In.) Round",,8,,0,0,0.55,0,1.775,0,0.04,96.9,0,0.035,0.25,0,0.25,0,0.2,0,0,0,,675,455,27,,8,Carburized – quenched (oil) – wear-resistant surface steel (variant)
2274,AISI 4620H Steel,"Direct Quench From Pot, Carburized, Oil Quenched, 230C (450F) Temper",,5,,0,0,0.55,0,1.775,0,0.04,96.9,0,0.035,0.25,0,0.25,0,0.2,0,0,0,,1017,798,16,,5,Carburized – quenched (oil) – wear-resistant surface steel (variant)
2275,AISI 4718H Steel,"Pseudocarburized And Oil Quenched, 150C (300F) Temper, 13.7 mm Round",,0,,0,0,0.775,0,1.05,0,0.04,96.89,0,0.04,0.225,0,0.35,0,0.18,0,0,0.45,,1324,1010,14,,0,Carburized – quenched (oil) – wear-resistant surface steel
2276,AISI 4718 Steel,"Pseudocarburized And Oil Quenched, 150C (300F) Temper, 13.7 mm Round",,0,,0,0,0.8,0,1.05,0,0.04,96.81,0,0.04,0.275,0,0.35,0,0.185,0,0,0.45,,1324,1010,14,,0,Carburized – quenched (oil) – wear-resistant surface steel
2277,AISI 4620 Steel,"Normalized, 100 mm (4 In.) Round",,9,,0,0,0.55,0,1.825,0,0.04,96.855,0,0.035,0.25,0,0.25,0,0.195,0,0,0,,530,360,30,,9,Normalized – general-purpose steel (round normalized stock)
2278,AISI 4118H Steel,"Heat Treated, 100 mm (4 In.) Round",,0,,0,0,0.8,0,0,0,0.04,98.085,0,0.035,0.225,0,0.115,0,0.2,0,0,0.5,,641,300,28,,0,Carburized – quenched (oil) – wear-resistant surface steel
2279,AISI 4815H Steel,"Pseudocarburized And Oil Quenched, 150C (300F) Temper, 13.7 mm (1 In.) Round",,0,,0,0,0.5,0,3.5,0,0.04,95.3,0,0.035,0.225,0,0.25,0,0.15,0,0,0,,1170,1070,14,,0,Carburized – quenched (oil) – wear-resistant surface steel
2280,AISI 4620 Steel,"Mock Carburized, 230C (450F) Temper, 25 mm (1 In.) Round",,8,,0,0,0.55,0,1.825,0,0.04,96.855,0,0.035,0.25,0,0.25,0,0.195,0,0,0,,675,455,27,,8,Carburized – quenched (oil) – wear-resistant surface steel (variant)
2281,AISI 4620H Steel,"Normalized, Machined To 13.7 mm Rounds, Pseudocarburized, Reheated To 775C (1430F), Quenched And Tempered",,0,,0,0,0.55,0,1.775,0,0.04,96.9,0,0.035,0.25,0,0.25,0,0.2,0,0,0,,910,738,14,,0,Carburized – quenched (oil) – wear-resistant surface steel
2282,AISI 4620 Steel,"Normalized, Machined To 13.7 mm Rounds, Pseudocarburized, Reheated To 830C (1525F), Quenched And Tempered",,0,,0,0,0.55,0,1.825,0,0.04,96.855,0,0.035,0.25,0,0.25,0,0.195,0,0,0,,1000,807,17,,0,Carburized – quenched (oil) – wear-resistant surface steel
2283,AISI 4320 Steel,"Single Quenched And Tempered (Carburized 925C (1700F) For 8Hrs, Pot Cooled, Reheated To 830C (1525F), Quenched In Agitated Oil, 150C (300F) Temper)",,5,,0,0,0.55,0,1.825,0,0.04,96.38,0,0.035,0.225,0,0.25,0,0.195,0,0,0.5,,1505,1225,13,,5,Carburized – quenched (oil) – wear-resistant surface steel (variant)
2284,AISI 4718 Steel,"Pseudocarburized, Reheated To 765C (1410F) And Oil Quenched, 150C (300F) Temper, 13.7 mm Round",,0,,0,0,0.8,0,1.05,0,0.04,96.81,0,0.04,0.275,0,0.35,0,0.185,0,0,0.45,,1131,735,9,,0,Carburized – quenched (oil) – wear-resistant surface steel
2285,AISI 4820 Steel,"Heat Treated, Machined To 13.7 mm, Pseudocarburized, Reheated To 730C (1350F), 150C (300F) Temper",,0,,0,0,0.6,0,3.5,0,0.04,95.145,0,0.035,0.225,0,0.25,0,0.205,0,0,0,,1363,945,13,,0,Carburized – quenched (oil) – wear-resistant surface steel
2286,AISI 4718 Steel,"Psueudocarburized, Reheated To 800C (1470F) And Oil Quenched, 150C (300F) Temper, 25 mm Round",,0,,0,0,0.8,0,1.05,0,0.04,96.81,0,0.04,0.275,0,0.35,0,0.185,0,0,0.45,,1068,714,17,,0,Carburized – quenched (oil) – wear-resistant surface steel
2287,AISI 4718 Steel,"Pseudocarburized And Oil Quenched, 150C (300F) Temper, 25 mm Round",,0,,0,0,0.8,0,1.05,0,0.04,96.81,0,0.04,0.275,0,0.35,0,0.185,0,0,0.45,,1127,812,15,,0,Carburized – quenched (oil) – wear-resistant surface steel
2288,AISI 4620H Steel,"Double Quenched And Tempered, Carburized, Oil Quenched, 150C (300F) Temper",,5,,0,0,0.55,0,1.775,0,0.04,96.9,0,0.035,0.25,0,0.25,0,0.2,0,0,0,,841,533,22,,5,Carburized – quenched (oil) – wear-resistant surface steel (variant)
2289,AISI 4820 Steel,"Heat Treated, Machined To 25 mm, Pseudocarburized, Reheated To 755C (1390F), 150C (300F) Temper",,0,,0,0,0.6,0,3.5,0,0.04,95.145,0,0.035,0.225,0,0.25,0,0.205,0,0,0,,1234,820,14,,0,Carburized – quenched (oil) – wear-resistant surface steel
2290,AISI 4815 Steel,"Pseudocarburized, Reheated To 800C (1470F) And Oil Quenched, 150C (300F) Temper, 13.7 mm (1 In.) Round",,0,,0,0,0.5,0,3.5,0,0.04,95.295,0,0.035,0.225,0,0.25,0,0.155,0,0,0,,1160,993,15,,0,Carburized – quenched (oil) – wear-resistant surface steel
2291,AISI 4815 Steel,"Pseudocarburized, Reheated To 775C (1430F) And Oil Quenched, 150C (300F) Temper, 25 mm (1 In.) Round",,0,,0,0,0.5,0,3.5,0,0.04,95.295,0,0.035,0.225,0,0.25,0,0.155,0,0,0,,1025,855,15,,0,Carburized – quenched (oil) – wear-resistant surface steel
2292,AISI 4620 Steel,"Mock Carburized, 230C (450F) Temper, 50 mm (2 In.) Round",,8,,0,0,0.55,0,1.825,0,0.04,96.855,0,0.035,0.25,0,0.25,0,0.195,0,0,0,,660,425,26,,8,Carburized – quenched (oil) – wear-resistant surface steel (variant)
2293,AISI 4320 Steel,"Normalized 925C (1700F) In 32 mm Rounds, Machined To 13.7 mm Rounds, Pseudocarburized 925C (1700F) For 8 Hrs., Box Cooled To Rt, Reheated To 830C (1525F), Oil Quenched, 150C (300F) Temper, Tested In 12.8 mm Rounds",,0,,0,0,0.55,0,1.825,0,0.04,96.38,0,0.035,0.225,0,0.25,0,0.195,0,0,0.5,,1180,1015,16,,0,Carburized – quenched (oil) – wear-resistant surface steel
2294,AISI 4620 Steel,"Normalized, Machined To 25 mm (1 In.) Rounds, Pseudocarburized, Reheated To 925C (1700F), Quenched And Tempered",,0,,0,0,0.55,0,1.825,0,0.04,96.855,0,0.035,0.25,0,0.25,0,0.195,0,0,0,,965,772,15,,0,Carburized – quenched (oil) – wear-resistant surface steel
2295,AISI 4820 Steel,"Double Quenched And Tempered (150C (300F)), 1.2 mm Case Depth",,5,,0,0,0.6,0,3.5,0,0.04,95.145,0,0.035,0.225,0,0.25,0,0.205,0,0,0,,1410,1141,13,,5,Carburized – quenched (oil) – wear-resistant surface steel (variant)
2296,AISI 4320 Steel,"Annealed (Heated To 850C (1560F), Furnace Cooled 15C/Hr. To 420C, Air Cooled), 25 mm (1 In.) Round",,7,,0,0,0.55,0,1.825,0,0.04,96.38,0,0.035,0.225,0,0.25,0,0.195,0,0,0.5,,580,425,29,,7,Annealed – easy-to-machine – round annealed stock
2297,AISI 4718 Steel,"Pseudocarburized, Reheated To 850C (1560F) And Oil Quenched, 150C (300F) Temper, 25 mm Round",,0,,0,0,0.8,0,1.05,0,0.04,96.81,0,0.04,0.275,0,0.35,0,0.185,0,0,0.45,,1096,724,16,,0,Carburized – quenched (oil) – wear-resistant surface steel
2298,AISI 4620H Steel,"Normalized, 100 mm (4 In.) Round",,9,,0,0,0.55,0,1.775,0,0.04,96.9,0,0.035,0.25,0,0.25,0,0.2,0,0,0,,530,360,30,,9,Normalized – general-purpose steel (round normalized stock)
2299,AISI 4620H Steel,"Double Quenched And Tempered, Carburized, Oil Quenched, 230C (450F) Temper",,5,,0,0,0.55,0,1.775,0,0.04,96.9,0,0.035,0.25,0,0.25,0,0.2,0,0,0,,795,531,22,,5,Carburized – quenched (oil) – wear-resistant surface steel (variant)
2300,AISI 4419 Steel,"Double Quenched, 150C (300F) Temper",,5,,0,0,0.55,0,0,0,0.04,98.395,0,0.035,0.25,0,0.525,0,0.205,0,0,0,,734,377,21,,5,Carburized – quenched (oil) – wear-resistant surface steel (variant)
2301,AISI 4620 Steel,"Single Quenched And Tempered, Carburized, Oil Quenched, 150C (300F) Temper",,5,,0,0,0.55,0,1.825,0,0.04,96.855,0,0.035,0.25,0,0.25,0,0.195,0,0,0,,822,576,19,,5,Carburized – quenched (oil) – wear-resistant surface steel (variant)
2302,AISI 4820 Steel,"Heat Treated, Machined To 13.7 mm, Pseudocarburized, Reheated To 755C (1390F), 150C (300F) Temper",,0,,0,0,0.6,0,3.5,0,0.04,95.145,0,0.035,0.225,0,0.25,0,0.205,0,0,0,,1328,920,13,,0,Carburized – quenched (oil) – wear-resistant surface steel
2303,AISI 4118 Steel,"Mock Carburized At 925C (1700F) For 8 Hours, Reheated To 830C (1525F), Oil Quenched, 150C (300F) Temper, 230C (450F) Temper, 50 mm (2 In.) Round",,8,,0,0,0.8,0,0,0,0.04,98.055,0,0.035,0.25,0,0.115,0,0.205,0,0,0.5,,645,314,28,,8,Carburized – quenched (oil) – wear-resistant surface steel (variant)
2304,AISI 4820 Steel,"Single Quenched And Tempered, 150C (300F), 1.2 mm Case Depth",,5,,0,0,0.6,0,3.5,0,0.04,95.145,0,0.035,0.225,0,0.25,0,0.205,0,0,0,,1431,1150,13,,5,Carburized – quenched (oil) – wear-resistant surface steel (variant)
2305,AISI 4718H Steel,"Pseudocarburized, Reheated To 850C (1560F) And Oil Quenched, 150C (300F) Temper, 13.7 mm Round",,0,,0,0,0.775,0,1.05,0,0.04,96.89,0,0.04,0.225,0,0.35,0,0.18,0,0,0.45,,1172,841,13,,0,Carburized – quenched (oil) – wear-resistant surface steel
2306,AISI 4118 Steel,"Single Quenched And Tempered, Carburized, 230C (450F) Temper",,5,,0,0,0.8,0,0,0,0.04,98.055,0,0.035,0.25,0,0.115,0,0.205,0,0,0.5,,951,620,18,,5,Carburized – quenched (oil) – wear-resistant surface steel (variant)
2307,AISI 4820H Steel,"Single Quenched And Tempered (150C (300F)), 1.2 mm Case Depth",,5,,0,0,0.6,0,3.5,0,0.04,95.15,0,0.035,0.225,0,0.25,0,0.2,0,0,0,,1431,1150,13,,5,Carburized – quenched (oil) – wear-resistant surface steel (variant)
2308,AISI 4620 Steel,"Mock Carburized, 150C (300F) Temper, 100 mm (4 In.) Round",,8,,0,0,0.55,0,1.825,0,0.04,96.855,0,0.035,0.25,0,0.25,0,0.195,0,0,0,,585,360,29,,8,Carburized – quenched (oil) – wear-resistant surface steel (variant)
2309,AISI 4815H Steel,"Pseudocarburized, Reheated To 775C (1430F) And Oil Quenched, 150C (300F) Temper, 13.7 mm (1 In.) Round",,0,,0,0,0.5,0,3.5,0,0.04,95.3,0,0.035,0.225,0,0.25,0,0.15,0,0,0,,1115,951,15,,0,Carburized – quenched (oil) – wear-resistant surface steel
2310,AISI 4620H Steel,"Normalized, Machined To 25 mm (1 In.) Rounds, Pseudocarburized, Reheated To 800C (1470F), Quenched And Tempered",,0,,0,0,0.55,0,1.775,0,0.04,96.9,0,0.035,0.25,0,0.25,0,0.2,0,0,0,,910,724,16,,0,Carburized – quenched (oil) – wear-resistant surface steel
2311,AISI 4718H Steel,"Pseudocarburized, Reheated To 800C (1470F) And Oil Quenched, 150C (300F) Temper, 25 mm Round",,0,,0,0,0.775,0,1.05,0,0.04,96.89,0,0.04,0.225,0,0.35,0,0.18,0,0,0.45,,1068,714,17,,0,Carburized – quenched (oil) – wear-resistant surface steel
2312,AISI 4820H Steel,"Heat Treated, Machined To 13.7 mm, Pseudocarburized, Reheated To 835C, 150C (300F) Temper",,0,,0,0,0.6,0,3.5,0,0.04,95.15,0,0.035,0.225,0,0.25,0,0.2,0,0,0,,1322,1021,12,,0,Carburized – quenched (oil) – wear-resistant surface steel
2313,AISI 4820H Steel,"Double Quenched And Tempered (230C (450F)), 1.2 mm Case Depth",,5,,0,0,0.6,0,3.5,0,0.04,95.15,0,0.035,0.225,0,0.25,0,0.2,0,0,0,,1355,1182,13,,5,Carburized – quenched (oil) – wear-resistant surface steel (variant)
2314,AISI 4820H Steel,"Heat Treated, Machined To 13.7 mm, Pseudocarburized, Reheated To 755C (1390F), 150C (300F) Temper",,0,,0,0,0.6,0,3.5,0,0.04,95.15,0,0.035,0.225,0,0.25,0,0.2,0,0,0,,1234,820,14,,0,Carburized – quenched (oil) – wear-resistant surface steel
2315,AISI 4820 Steel,"Heat Treated, Machined To 25 mm, Pseudocarburized, Reheated To 730C (1350F), 150C (300F) Temper",,0,,0,0,0.6,0,3.5,0,0.04,95.145,0,0.035,0.225,0,0.25,0,0.205,0,0,0,,1230,806,13,,0,Carburized – quenched (oil) – wear-resistant surface steel
2316,AISI 4820 Steel,"Heat Treated, Machined To 13.7 mm, Pseudocarburized, 150C (300F) Temper",,0,,0,0,0.6,0,3.5,0,0.04,95.145,0,0.035,0.225,0,0.25,0,0.205,0,0,0,,1448,1138,12,,0,Carburized – quenched (oil) – wear-resistant surface steel
2317,AISI 4820H Steel,"Heat Treated, Machined To 13.7 mm, Pseudocarburized, Reheated To 730C (1350F), 150C (300F) Temper",,0,,0,0,0.6,0,3.5,0,0.04,95.15,0,0.035,0.225,0,0.25,0,0.2,0,0,0,,1230,806,13,,0,Carburized – quenched (oil) – wear-resistant surface steel
2318,AISI 4815H Steel,"Pseudocarburized, Reheated To 830C (1525F) And Oil Quenched, 150C (300F) Temper, 13.7 mm (1 In.) Round",,0,,0,0,0.5,0,3.5,0,0.04,95.3,0,0.035,0.225,0,0.25,0,0.15,0,0,0,,1165,1005,15,,0,Carburized – quenched (oil) – wear-resistant surface steel
2319,AISI 4718 Steel,"Pseudocarburized, Reheated To 800C (1470F) And Oil Quenched, 150C (300F) Temper, 13.7 mm Round",,0,,0,0,0.8,0,1.05,0,0.04,96.81,0,0.04,0.275,0,0.35,0,0.185,0,0,0.45,,1159,834,13,,0,Carburized – quenched (oil) – wear-resistant surface steel
2320,AISI 4620H Steel,"Normalized, Machined To 13.7 mm Rounds, Pseudocarburized, Reheated To 830C (1525F), Quenched And Tempered",,0,,0,0,0.55,0,1.775,0,0.04,96.9,0,0.035,0.25,0,0.25,0,0.2,0,0,0,,1000,807,17,,0,Carburized – quenched (oil) – wear-resistant surface steel
2321,AISI 4620H Steel,"Normalized, Machined To 25 mm (1 In.) Rounds, Pseudocarburized, Reheated To 775C (1430F), Quenched And Tempered",,0,,0,0,0.55,0,1.775,0,0.04,96.9,0,0.035,0.25,0,0.25,0,0.2,0,0,0,,883,758,16,,0,Carburized – quenched (oil) – wear-resistant surface steel
2322,AISI 4820 Steel,"Single Quenched And Tempered (230C (450F)), 1.2 mm Case Depth",,5,,0,0,0.6,0,3.5,0,0.04,95.145,0,0.035,0.225,0,0.25,0,0.205,0,0,0,,1415,1272,13,,5,Carburized – quenched (oil) – wear-resistant surface steel (variant)
2323,AISI 4820 Steel,"Heat Treated, Machined To 25 mm, Pseudocarburized, Reheated To 835C, 150C (300F) Temper (300F)",,0,,0,0,0.6,0,3.5,0,0.04,95.145,0,0.035,0.225,0,0.25,0,0.205,0,0,0,,1322,1021,12,,0,Carburized – quenched (oil) – wear-resistant surface steel
2324,AISI 4620H Steel,"Annealed, 25 mm (1 In.) Round",,3,,0,0,0.55,0,1.775,0,0.04,96.9,0,0.035,0.25,0,0.25,0,0.2,0,0,0,,510,370,31,,3,Normalized – easy-to-machine stock (cold drawn)
2325,AISI 4620 Steel,"Double Quenched And Tempered, Carburized, Oil Quenched, 150C (300F) Temper",,5,,0,0,0.55,0,1.825,0,0.04,96.855,0,0.035,0.25,0,0.25,0,0.195,0,0,0,,841,533,22,,5,Carburized – quenched (oil) – wear-resistant surface steel (variant)
2326,AISI 4820 Steel,"Annealed 815C (1500F), 25 mm (1 In.) Round",,7,,0,0,0.6,0,3.5,0,0.04,95.145,0,0.035,0.225,0,0.25,0,0.205,0,0,0,,685,460,22,,7,Annealed – easy-to-machine – round annealed stock
2327,AISI 4620H Steel,"Normalized, 13 mm (0.5 In.) Round",,9,,0,0,0.55,0,1.775,0,0.04,96.9,0,0.035,0.25,0,0.25,0,0.2,0,0,0,,600,380,30,,9,Normalized – general-purpose steel (round normalized stock)
2328,AISI 4820H Steel,Normalized 860C (1580F),,4,,0,0,0.6,0,3.5,0,0.04,95.15,0,0.035,0.225,0,0.25,0,0.2,0,0,0,,685,460,22,,4,Normalized (air cooled) – general-purpose steel
2329,AISI 4118 Steel,"Direct Quenched From Pot, Carburized, 230C (450F) Temper",,5,,0,0,0.8,0,0,0,0.04,98.055,0,0.035,0.25,0,0.115,0,0.205,0,0,0.5,,1220,896,13,,5,Carburized – quenched (oil) – wear-resistant surface steel (variant)
2330,AISI 4620 Steel,"Mock Carburized, 230C (450F) Temper, 100 mm (4 In.) Round",,8,,0,0,0.55,0,1.825,0,0.04,96.855,0,0.035,0.25,0,0.25,0,0.195,0,0,0,,580,365,29,,8,Carburized – quenched (oil) – wear-resistant surface steel (variant)
2331,AISI 4820H Steel,"Heat Treated, Machined To 25 mm, Pseudocarburized, Reheated To 730C (1350F), 150C (300F) Temper",,0,,0,0,0.6,0,3.5,0,0.04,95.15,0,0.035,0.225,0,0.25,0,0.2,0,0,0,,1363,945,13,,0,Carburized – quenched (oil) – wear-resistant surface steel
2332,AISI 4118H Steel,"Mock Carburized At 925C (1700F) For 8 Hours, Reheated To 830C (1525F), Oil Quenched, 150C (300F) Temper, 230C (450F) Temper, 50 mm (2 In.) Round",,8,,0,0,0.8,0,0,0,0.04,98.085,0,0.035,0.225,0,0.115,0,0.2,0,0,0.5,,645,314,28,,8,Carburized – quenched (oil) – wear-resistant surface steel (variant)
2333,AISI 4820H Steel,"Heat Treated, Machined To 25 mm, Pseudocarburized, Reheated To 755C (1390F), 150C (300F) Temper",,0,,0,0,0.6,0,3.5,0,0.04,95.15,0,0.035,0.225,0,0.25,0,0.2,0,0,0,,1328,920,13,,0,Carburized – quenched (oil) – wear-resistant surface steel
2334,AISI 4820 Steel,"Normalized 860C (1580F), 50 mm (2 In.) Round",,4,,0,0,0.6,0,3.5,0,0.04,95.145,0,0.035,0.225,0,0.25,0,0.205,0,0,0,,738,475,23,,4,Normalized (air cooled) – general-purpose steel
2335,AISI 5120 Steel,"Heat Treated, Machined To 25 mm, Pseudocarburized, Reheated To 800C (1470F), 150C (300F) Temper",,0,,0,0,0.8,0,0,0,0.04,97.905,0,0.035,0.225,0,0,0,0.195,0,0,0.8,,883,696,15,,0,Carburized – quenched (oil) – wear-resistant surface steel
2336,AISI 4820 Steel,"Heat Treated, Machined To 13.7 mm, Pseudocarburized, Reheated To 835C, 150C (300F) Temper",,0,,0,0,0.6,0,3.5,0,0.04,95.145,0,0.035,0.225,0,0.25,0,0.205,0,0,0,,1422,1051,13,,0,Carburized – quenched (oil) – wear-resistant surface steel
2337,AISI 4320H Steel,"Mock Carburized, Oil Quenched, 230C (450F) Temper, 25 mm Round",,8,,0,0,0.55,0,1.775,0,0.04,96.425,0,0.035,0.225,0,0.25,0,0.2,0,0,0.5,,1025,724,17,,8,Carburized – quenched (oil) – wear-resistant surface steel (variant)
2338,AISI 4620H Steel,"Normalized, Machined To 25 mm (1 In.) Rounds, Pseudocarburized, Reheated To 925C (1700F), Quenched And Tempered",,0,,0,0,0.55,0,1.775,0,0.04,96.9,0,0.035,0.25,0,0.25,0,0.2,0,0,0,,965,772,15,,0,Carburized – quenched (oil) – wear-resistant surface steel
2339,AISI 4820H Steel,"Normalized 860C (1580F), 25 mm (1 In.) Round",,4,,0,0,0.6,0,3.5,0,0.04,95.15,0,0.035,0.225,0,0.25,0,0.2,0,0,0,,758,485,24,,4,Normalized (air cooled) – general-purpose steel
2340,AISI 4620H Steel,"Direct Quench From Pot, Carburized, Oil Quenched, 150C (300F) Temper",,5,,0,0,0.55,0,1.775,0,0.04,96.9,0,0.035,0.25,0,0.25,0,0.2,0,0,0,,1022,802,17,,5,Carburized – quenched (oil) – wear-resistant surface steel (variant)
2341,AISI 4820 Steel,"Mock Carburized, Reheated To 800C (1470F), 150C (300F) Temper, 13 mm (0.5 In.) Round",,8,,0,0,0.6,0,3.5,0,0.04,95.145,0,0.035,0.225,0,0.25,0,0.205,0,0,0,,1440,1195,14,,8,Carburized – quenched (oil) – wear-resistant surface steel (variant)
2342,AISI 4620H Steel,"Normalized, Machined To 13.7 mm Rounds, Pseudocarburized, Reheated To 925C (1700F), Quenched And Tempered",,0,,0,0,0.55,0,1.775,0,0.04,96.9,0,0.035,0.25,0,0.25,0,0.2,0,0,0,,1014,841,16,,0,Carburized – quenched (oil) – wear-resistant surface steel
2343,AISI 4820 Steel,"Mock Carburized, Reheated To 800C (1470F), 150C (300F) Temper, 100 mm (4 In.) Round",,8,,0,0,0.6,0,3.5,0,0.04,95.145,0,0.035,0.225,0,0.25,0,0.205,0,0,0,,820,560,23,,8,Carburized – quenched (oil) – wear-resistant surface steel (variant)
2344,AISI 4820 Steel,"Mock Carburized, Reheated To 800C (1470F), 230C (450F) Temper, 100 mm (4 In.) Round",,8,,0,0,0.6,0,3.5,0,0.04,95.145,0,0.035,0.225,0,0.25,0,0.205,0,0,0,,807,550,21,,8,Carburized – quenched (oil) – wear-resistant surface steel (variant)
2345,AISI 4820H Steel,"Double Quenched And Tempered (150C (300F)), 1.2 mm Case Depth",,5,,0,0,0.6,0,3.5,0,0.04,95.15,0,0.035,0.225,0,0.25,0,0.2,0,0,0,,1410,1141,13,,5,Carburized – quenched (oil) – wear-resistant surface steel (variant)
2346,AISI 4820H Steel,"Mock Carburized, Reheated To 800C (1470F), 230C (450F) Temper, 25 mm (1 In.) Round",,8,,0,0,0.6,0,3.5,0,0.04,95.15,0,0.035,0.225,0,0.25,0,0.2,0,0,0,,1125,827,15,,8,Carburized – quenched (oil) – wear-resistant surface steel (variant)
2347,AISI 4820H Steel,"Mock Carburized, Reheated To 800C (1470F), 150C (300F) Temper, 13 mm (0.5 In.) Round",,8,,0,0,0.6,0,3.5,0,0.04,95.15,0,0.035,0.225,0,0.25,0,0.2,0,0,0,,1440,1195,14,,8,Carburized – quenched (oil) – wear-resistant surface steel (variant)
2348,AISI 4027 Steel,"Water Quenched 865C (1590F), 540C (1000F) Temper, 50 mm (2 In.) Round",,10,,0,0,0.8,0,0,0,0.04,98.35,0,0.035,0.25,0,0.25,0,0.275,0,0,0,,765,585,23,,10,Quenched (water) & tempered – high-strength structural steel
2349,AISI 4320 Steel,"Mock Carburized 925C (1700F) For 8 Hrs., Reheated To 815C (1500F), Oil Quenched, 150C (300F) Temper, 25 mm (1 In.) Round",,8,,0,0,0.55,0,1.825,0,0.04,96.38,0,0.035,0.225,0,0.25,0,0.195,0,0,0.5,,1050,738,17,,8,Carburized – quenched (oil) – wear-resistant surface steel (variant)
2350,AISI 5120H Steel,"Heat Treated, Machined To 13.7 mm, Pseudocarburized, 150C (300F) Temper",,0,,0,0,0.8,0,0,0,0.04,97.9,0,0.035,0.225,0,0,0,0.2,0,0,0.8,,1020,848,14,,0,Carburized – quenched (oil) – wear-resistant surface steel
2351,AISI 5120 Steel,"Heat Treated, Machined To 13.7 mm, Pseudocarburized, Reheated To 800C (1470F), 150C (300F) Temper",,0,,0,0,0.8,0,0,0,0.04,97.905,0,0.035,0.225,0,0,0,0.195,0,0,0.8,,910,717,15,,0,Carburized – quenched (oil) – wear-resistant surface steel
2352,AISI 4815 Steel,"Pseudocarburized, Reheated To 800C (1470F) And Oil Quenched, 150C (300F) Temper, 25 mm (1 In.) Round",,0,,0,0,0.5,0,3.5,0,0.04,95.295,0,0.035,0.225,0,0.25,0,0.155,0,0,0,,1055,889,14,,0,Carburized – quenched (oil) – wear-resistant surface steel
2353,ASTM A709 Steel,"Grade 50 And 50W, _ 100 mm",,1,,0,0,1.35,0,0,0,0.05,98.36,0,0.04,0,0,0,0,0.2,0,0,0,,451,345,18,,1,Hot rolled – general construction steel
2354,AISI 4820H Steel,"Heat Treated, Machined To 13.7 mm, Pseudocarburized, 150C (300F) Temper",,0,,0,0,0.6,0,3.5,0,0.04,95.15,0,0.035,0.225,0,0.25,0,0.2,0,0,0,,1413,1085,11,,0,Carburized – quenched (oil) – wear-resistant surface steel
2355,AISI 5120 Steel,"Heat Treated, Machined To 25 mm, Pseudocarburized, Reheated To 845C (1550F), 150C (300F) Temper",,0,,0,0,0.8,0,0,0,0.04,97.905,0,0.035,0.225,0,0,0,0.195,0,0,0.8,,938,758,16,,0,Carburized – quenched (oil) – wear-resistant surface steel
2356,AISI 4718 Steel,"Pseudocarburized, Reheated To 765C (1700F) And Oil Quenched, 150C (300F) Temper, 25 mm Round",,0,,0,0,0.8,0,1.05,0,0.04,96.81,0,0.04,0.275,0,0.35,0,0.185,0,0,0.45,,1096,601,14,,0,Carburized – quenched (oil) – wear-resistant surface steel
2357,AISI 4820H Steel,"Mock Carburized, Reheated To 800C (1470F), 230C (450F) Temper, 13 mm (0.5 In.) Round",,8,,0,0,0.6,0,3.5,0,0.04,95.15,0,0.035,0.225,0,0.25,0,0.2,0,0,0,,1415,1170,13,,8,Carburized – quenched (oil) – wear-resistant surface steel (variant)
2358,AISI 4620H Steel,"Single Quenched And Tempered, Carburized, Oil Quenched, 230C (450F) Temper",,5,,0,0,0.55,0,1.775,0,0.04,96.9,0,0.035,0.25,0,0.25,0,0.2,0,0,0,,796,557,20,,5,Carburized – quenched (oil) – wear-resistant surface steel (variant)
2359,AISI Grade 18Ni (250) Maraging Steel,"3.18 mm Thick Sheet, Solution Annealed At 815C (1500F) For 30 Minutes, Air Cooled, Aged At 455C (850F) For 3 Hours",,0,,0.1,0,0.1,0,18.5,0.4,0.01,68.44,0.01,0.01,0.1,0,4.8,7.5,0.03,0,0,0,,1810,1770,4,,0,Carburized – quenched (oil) – wear-resistant surface steel
2360,AISI 4820H Steel,"Normalized 860C (1580F), 13 mm (0.5 In.) Round",,4,,0,0,0.6,0,3.5,0,0.04,95.15,0,0.035,0.225,0,0.25,0,0.2,0,0,0,,772,495,26,,4,Normalized (air cooled) – general-purpose steel
