Repository: AnokhiPatni/steel-material-recommender

File: steel_dataset.csv.csv (part 14 of 18)
Entry,Name,Processing condition,,Cluster Number (0 to 11),,Al,Cu,Mn,N,Ni,Ti,S,Fe,Zr,P,Si,V,Mo,Co,C,Nb,B,Cr,,(Ultimate) Tensile strength (MPa),Yield strength (MPa),Ductility (%),,Cluster Number,Cluster label
2361,AISI 4820 Steel,"Mock Carburized, Reheated To 800C (1470F), 150C (300F) Temper, 50 mm (2 In.) Round",,8,,0,0,0.6,0,3.5,0,0.04,95.145,0,0.035,0.225,0,0.25,0,0.205,0,0,0,,938,640,19,,8,Carburized – quenched (oil) – wear-resistant surface steel (variant)
2362,ASTM A709 Steel,"Grade 100 And 100W, > 64 mm & < 100 mm",,1,,0,0,0.95,0,0,0,0.04,98.82,0,0.035,0,0,0,0,0.155,0,0,0,,690,620,17,,1,Hot rolled – general construction steel
2363,AISI 4820H Steel,"Normalized 860C (1580F), 50 mm (2 In.) Round",,4,,0,0,0.6,0,3.5,0,0.04,95.15,0,0.035,0.225,0,0.25,0,0.2,0,0,0,,738,475,23,,4,Normalized (air cooled) – general-purpose steel
2364,AISI 5120 Steel,"Heat Treated, Machined To 13.7 mm, Pseudocarburized, Reheated To 775C (1430F), 150C (300F) Temper",,0,,0,0,0.8,0,0,0,0.04,97.905,0,0.035,0.225,0,0,0,0.195,0,0,0.8,,848,650,14,,0,Carburized – quenched (oil) – wear-resistant surface steel
2365,AISI 4815 Steel,"Pseudocarburized And Oil Quenched, 150C (300F) Temper, 13.7 mm (1 In.) Round",,0,,0,0,0.5,0,3.5,0,0.04,95.295,0,0.035,0.225,0,0.25,0,0.155,0,0,0,,1170,1070,14,,0,Carburized – quenched (oil) – wear-resistant surface steel
2366,ASTM A514 Steel,"Grade Q, Plate Thickness _ 19 mm",,11,,0,0,1.125,0,1.35,0,0.04,95.22,0,0.035,0.25,0.055,0.5,0,0.175,0,0,1.25,,828,690,18,,11,plate – no special treatment – general-purpose steel
2367,AISI 5120H Steel,"Heat Treated, Machined To 25 mm, Pseudocarburized, 150C (300F) Temper",,0,,0,0,0.8,0,0,0,0.04,97.9,0,0.035,0.225,0,0,0,0.2,0,0,0.8,,986,786,13,,0,Carburized – quenched (oil) – wear-resistant surface steel
2368,AISI 4118H Steel,"Single Quench, 230C (450F) Temper, 1.2 mm Case Depth",,5,,0,0,0.8,0,0,0,0.04,98.085,0,0.035,0.225,0,0.115,0,0.2,0,0,0.5,,951,620,18,,5,Carburized – quenched (oil) – wear-resistant surface steel (variant)
2369,AISI 4815H Steel,"Pseudocarburized, Reheated To 800C (1470F) And Oil Quenched, 150C (300F) Temper, 25 mm (1 In.) Round",,0,,0,0,0.5,0,3.5,0,0.04,95.3,0,0.035,0.225,0,0.25,0,0.15,0,0,0,,1055,889,14,,0,Carburized – quenched (oil) – wear-resistant surface steel
2370,AISI 4820 Steel,"Double Quenched And Tempered (230C (450F)), 1.2 mm Case Depth",,5,,0,0,0.6,0,3.5,0,0.04,95.145,0,0.035,0.225,0,0.25,0,0.205,0,0,0,,1355,1182,13,,5,Carburized – quenched (oil) – wear-resistant surface steel (variant)
2371,AISI 4820H Steel,"Annealed 815C (1500F), 25 mm (1 In.) Round",,7,,0,0,0.6,0,3.5,0,0.04,95.15,0,0.035,0.225,0,0.25,0,0.2,0,0,0,,685,460,22,,7,Annealed – easy-to-machine – round annealed stock
2372,AISI 8617H Steel,"Heat Treated, Machined, Pseudocarburized, 150C (300F) Temper",,0,,0,0,0.8,0,0.55,0,0.04,97.48,0,0.035,0.225,0,0.2,0,0.17,0,0,0.5,,883,650,19,,0,Carburized – quenched (oil) – wear-resistant surface steel
2373,AISI 4620 Steel,"Normalized, Machined To 25 mm (1 In.) Rounds, Pseudocarburized, Reheated To 775C (1430F), Quenched And Tempered",,0,,0,0,0.55,0,1.825,0,0.04,96.855,0,0.035,0.25,0,0.25,0,0.195,0,0,0,,883,758,16,,0,Carburized – quenched (oil) – wear-resistant surface steel
2374,AISI 5120H Steel,"Heat Treated, Machined To 25 mm, Pseudocarburized, Reheated To 775C (1430F), 150C (300F) Temper",,0,,0,0,0.8,0,0,0,0.04,97.9,0,0.035,0.225,0,0,0,0.2,0,0,0.8,,834,635,14,,0,Carburized – quenched (oil) – wear-resistant surface steel
2375,AISI 4820 Steel,Normalized 860C (1580F),,4,,0,0,0.6,0,3.5,0,0.04,95.145,0,0.035,0.225,0,0.25,0,0.205,0,0,0,,760,485,24,,4,Normalized (air cooled) – general-purpose steel
2376,AISI 4820 Steel,"Mock Carburized, Reheated To 800C (1470F), 150C (300F) Temper, 25 mm (1 In.) Round",,8,,0,0,0.6,0,3.5,0,0.04,95.145,0,0.035,0.225,0,0.25,0,0.205,0,0,0,,1170,869,15,,8,Carburized – quenched (oil) – wear-resistant surface steel (variant)
2377,AISI 4620H Steel,"Mock Carburized, 150C (300F) Temper, 25 mm (1 In.) Round",,8,,0,0,0.55,0,1.775,0,0.04,96.9,0,0.035,0.25,0,0.25,0,0.2,0,0,0,,675,460,25,,8,Carburized – quenched (oil) – wear-resistant surface steel (variant)
2378,AISI 8617H Steel,"Heat Treated, Machined, Pseudocarburized, Reheated To 855C (1570F), 150C (300F) Temper",,0,,0,0,0.8,0,0.55,0,0.04,97.48,0,0.035,0.225,0,0.2,0,0.17,0,0,0.5,,834,625,19,,0,Carburized – quenched (oil) – wear-resistant surface steel
2379,AISI 4815 Steel,"Pseudocarburized, Reheated To 830C (1525F) And Oil Quenched, 150C (300F) Temper, 13.7 mm (1 In.) Round",,0,,0,0,0.5,0,3.5,0,0.04,95.295,0,0.035,0.225,0,0.25,0,0.155,0,0,0,,1165,1005,15,,0,Carburized – quenched (oil) – wear-resistant surface steel
2380,AISI 4620 Steel,"Normalized, Machined To 13.7 mm Rounds, Pseudocarburized, Reheated To 925C (1700F), Quenched And Tempered",,0,,0,0,0.55,0,1.825,0,0.04,96.855,0,0.035,0.25,0,0.25,0,0.195,0,0,0,,1014,841,16,,0,Carburized – quenched (oil) – wear-resistant surface steel
2381,AISI 4620H Steel,"Mock Carburized, 150C (300F) Temper, 100 mm (4 In.) Round",,8,,0,0,0.55,0,1.775,0,0.04,96.9,0,0.035,0.25,0,0.25,0,0.2,0,0,0,,585,360,29,,8,Carburized – quenched (oil) – wear-resistant surface steel (variant)
2382,AISI 4820 Steel,"Direct Quenched From Pot, Tempered 150C (300F), 0.99 mm Case Depth",,5,,0,0,0.6,0,3.5,0,0.04,95.145,0,0.035,0.225,0,0.25,0,0.205,0,0,0,,1415,1141,13,,5,Carburized – quenched (oil) – wear-resistant surface steel (variant)
2383,AISI 8615 Steel,"Heat Treated, 150C (300F) Temper, 25 mm Bar",,0,,0,0,0.8,0,0.55,0,0.04,97.495,0,0.035,0.225,0,0.2,0,0.155,0,0,0.5,,690,500,20,,0,Carburized – quenched (oil) – wear-resistant surface steel
2384,ASTM A514 Steel,"Grade P, Plate Thickness 64 - 150 mm",,11,,0,0,0.575,0,1.35,0,0.04,96.007,0,0.035,0.275,0,0.525,0,0.165,0,0.003,1.025,,793,620,16,,11,plate – no special treatment – general-purpose steel
2385,AISI 8617 Steel,"Heat Treated, Machined, Pseudocarburized, Reheated To 800C (1470F), 150C (300F) Temper",,0,,0,0,0.8,0,0.55,0,0.04,97.475,0,0.035,0.225,0,0.2,0,0.175,0,0,0.5,,786,530,22,,0,Carburized – quenched (oil) – wear-resistant surface steel
2386,AISI 4815 Steel,"Pseudocarburized, Reheated To 775C (1430F) And Oil Quenched, 150C (300F) Temper, 13.7 mm (1 In.) Round",,0,,0,0,0.5,0,3.5,0,0.04,95.295,0,0.035,0.225,0,0.25,0,0.155,0,0,0,,1115,951,15,,0,Carburized – quenched (oil) – wear-resistant surface steel
2387,AISI 8617H Steel,"Heat Treated, Machined, Pseudocarburized, Reheated To 800C (1470F), 150C (300F) Temper",,0,,0,0,0.8,0,0.55,0,0.04,97.48,0,0.035,0.225,0,0.2,0,0.17,0,0,0.5,,786,530,22,,0,Carburized – quenched (oil) – wear-resistant surface steel
2388,AISI 8617 Steel,"Double Quenched, 150C (300F) Temper",,5,,0,0,0.8,0,0.55,0,0.04,97.475,0,0.035,0.225,0,0.2,0,0.175,0,0,0.5,,820,550,23,,5,Carburized – quenched (oil) – wear-resistant surface steel (variant)
2389,AISI 4620 Steel,"Normalized, 50 mm (2 In.) Round",,9,,0,0,0.55,0,1.825,0,0.04,96.855,0,0.035,0.25,0,0.25,0,0.195,0,0,0,,550,365,29,,9,Normalized – general-purpose steel (round normalized stock)
2390,AISI 4820 Steel,"Direct Quenched From Pot, Tempered (230C (450F)), 0.99 mm Case Depth",,5,,0,0,0.6,0,3.5,0,0.04,95.145,0,0.035,0.225,0,0.25,0,0.205,0,0,0,,1382,1170,12,,5,Carburized – quenched (oil) – wear-resistant surface steel (variant)
2391,AISI 8620 Steel,"Double Quenched And Tempered (150C (300F)), Carburized",,5,,0,0,0.8,0,0.55,0,0.04,97.42,0,0.035,0.25,0,0.2,0,0.205,0,0,0.5,,917,572,20,,5,Carburized – quenched (oil) – wear-resistant surface steel (variant)
2392,AISI 8620 Steel,"Normalized, 13 mm (0.5 In.) Round",,9,,0,0,0.8,0,0.55,0,0.04,97.42,0,0.035,0.25,0,0.2,0,0.205,0,0,0.5,,635,360,26,,9,Normalized – general-purpose steel (round normalized stock)
2393,AISI 4820H Steel,Annealed 815C (1500F),,7,,0,0,0.6,0,3.5,0,0.04,95.15,0,0.035,0.225,0,0.25,0,0.2,0,0,0,,760,485,24,,7,Annealed – easy-to-machine – round annealed stock
2394,AISI 4820H Steel,"Mock Carburized, Reheated To 800C (1470F), 150C (300F) Temper, 50 mm (2 In.) Round",,8,,0,0,0.6,0,3.5,0,0.04,95.15,0,0.035,0.225,0,0.25,0,0.2,0,0,0,,938,640,19,,8,Carburized – quenched (oil) – wear-resistant surface steel (variant)
2395,AISI 4620H Steel,"Single Quenched And Tempered, Carburized, Oil Quenched, 150C (300F) Temper",,5,,0,0,0.55,0,1.775,0,0.04,96.9,0,0.035,0.25,0,0.25,0,0.2,0,0,0,,822,576,19,,5,Carburized – quenched (oil) – wear-resistant surface steel (variant)
2396,AISI 4422 Steel,"Heat Treated In 25 mm Rounds, Reheated To 775C (1425F), 150C (300F) Temper",,0,,0,0,0.75,0,0,0,0.04,98.325,0,0.035,0.225,0,0.4,0,0.225,0,0,0,,820,385,17,,0,Carburized – quenched (oil) – wear-resistant surface steel
2397,AISI 4820H Steel,"Heat Treated, Machined To 25 mm, Pseudocarburized, Reheated To 835C, 150C (300F) Temper",,0,,0,0,0.6,0,3.5,0,0.04,95.15,0,0.035,0.225,0,0.25,0,0.2,0,0,0,,1422,1051,13,,0,Carburized – quenched (oil) – wear-resistant surface steel
2398,AISI 4718H Steel,"Pseudocarburized, Reheated To 765C (1410F) And Oil Quenched, 150C (300F) Temper, 13.7 mm Round",,0,,0,0,0.775,0,1.05,0,0.04,96.89,0,0.04,0.225,0,0.35,0,0.18,0,0,0.45,,1131,735,9,,0,Carburized – quenched (oil) – wear-resistant surface steel
2399,AISI 8617 Steel,"Heat Treated, Machined, Pseudocarburized, Reheated To 855C (1570F), 150C (300F) Temper",,0,,0,0,0.8,0,0.55,0,0.04,97.475,0,0.035,0.225,0,0.2,0,0.175,0,0,0.5,,834,625,19,,0,Carburized – quenched (oil) – wear-resistant surface steel
2400,AISI 4419H Steel,"Mock Carburized, 150C (300F) Temper, 14 mm (0.55 In.) Round",,8,,0,0,0.55,0,0,0,0.04,98.4,0,0.035,0.25,0,0.525,0,0.2,0,0,0,,710,450,24,,8,Carburized – quenched (oil) – wear-resistant surface steel (variant)
2401,AISI 8620 Steel,"Normalized, Machined To 25 mm, Pseudocarburized, Reheated To 800C, 150C Temper",,0,,0,0,0.8,0,0.55,0,0.04,97.42,0,0.035,0.25,0,0.2,0,0.205,0,0,0.5,,958,765,16,,0,Carburized – quenched (oil) – wear-resistant surface steel
2402,AISI 4820H Steel,"Mock Carburized, Reheated To 800C (1470F), 150C (300F) Temper, 100 mm (4 In.) Round",,8,,0,0,0.6,0,3.5,0,0.04,95.15,0,0.035,0.225,0,0.25,0,0.2,0,0,0,,820,560,23,,8,Carburized – quenched (oil) – wear-resistant surface steel (variant)
2403,ASTM A710 Steel,"Grade A, Class 2, 25 - 50 mm Inclusive",,1,,0,1.15,0.55,0,0.85,0,0.025,95.96,0,0.025,0.4,0,0.2,0,0.07,0.02,0,0.75,,495,415,20,,1,Hot rolled – general construction steel
2404,AISI 8620 Steel,"Cooled In Carburizing Box, Reheated And Quenched, 13 mm (0.5 In.) Round",,8,,0,0,0.8,0,0.55,0,0.04,97.42,0,0.035,0.25,0,0.2,0,0.205,0,0,0.5,,1296,1035,11,,8,Carburized – quenched (oil) – wear-resistant surface steel (variant)
2405,AISI 8620 Steel,"Single Quenched And Tempered (150C (300F)), Carburized",,5,,0,0,0.8,0,0.55,0,0.04,97.42,0,0.035,0.25,0,0.2,0,0.205,0,0,0.5,,1300,1033,11,,5,Carburized – quenched (oil) – wear-resistant surface steel (variant)
2406,AISI 4815H Steel,"Pseudocarburized, Reheated To 830C (1525F) And Oil Quenched, 150C (300F) Temper, 25 mm (1 In.) Round",,0,,0,0,0.5,0,3.5,0,0.04,95.3,0,0.035,0.225,0,0.25,0,0.15,0,0,0,,1075,910,15,,0,Carburized – quenched (oil) – wear-resistant surface steel
2407,AISI 8620 Steel,"Direct Quenched From Pot, 230C (450F) Temper, Carburized",,5,,0,0,0.8,0,0.55,0,0.04,97.42,0,0.035,0.25,0,0.2,0,0.205,0,0,0.5,,1250,926,12,,5,Carburized – quenched (oil) – wear-resistant surface steel (variant)
2408,ASTM A514 Steel,"Grade Q, Plate Thickness 19 - 64 mm",,11,,0,0,1.125,0,1.35,0,0.04,95.22,0,0.035,0.25,0.055,0.5,0,0.175,0,0,1.25,,828,690,18,,11,plate – no special treatment – general-purpose steel
2409,AISI 8620 Steel,"Normalized, Machined To 25 mm, Pseudocarburized, Reheated To 775C, 150C Temper",,0,,0,0,0.8,0,0.55,0,0.04,97.42,0,0.035,0.25,0,0.2,0,0.205,0,0,0.5,,903,710,15,,0,Carburized – quenched (oil) – wear-resistant surface steel
2410,AISI 8620 Steel,"Normalized (Heated To 915C Air Cooled), 13 mm (0.5 In.) Round",,4,,0,0,0.8,0,0.55,0,0.04,97.42,0,0.035,0.25,0,0.2,0,0.205,0,0,0.5,,660,370,26,,4,Normalized (air cooled) – general-purpose steel
2411,AISI 4815H Steel,"Pseudocarburized, Reheated To 775C (1430F) And Oil Quenched, 150C (300F) Temper, 25 mm (1 In.) Round",,0,,0,0,0.5,0,3.5,0,0.04,95.3,0,0.035,0.225,0,0.25,0,0.15,0,0,0,,1025,855,15,,0,Carburized – quenched (oil) – wear-resistant surface steel
2412,AISI 4820H Steel,"Normalized 860C (1580F), 100 mm (4 In.) Round",,4,,0,0,0.6,0,3.5,0,0.04,95.15,0,0.035,0.225,0,0.25,0,0.2,0,0,0,,717,470,22,,4,Normalized (air cooled) – general-purpose steel
2413,AISI 5120H Steel,"Heat Treated, Machined To 25 mm, Pseudocarburized, Reheated To 800C (1470F), 150C (300F) Temper",,0,,0,0,0.8,0,0,0,0.04,97.9,0,0.035,0.225,0,0,0,0.2,0,0,0.8,,883,696,15,,0,Carburized – quenched (oil) – wear-resistant surface steel
2414,ASTM A710 Steel,"Grade A, Class 1, 8 - 19 mm Inclusive",,1,,0,1.15,0.55,0,0.85,0,0.025,95.96,0,0.025,0.4,0,0.2,0,0.07,0.02,0,0.75,,620,550,20,,1,Hot rolled – general construction steel
2415,AISI 8620H Steel,"Normalized, 13 mm (0.5 In.) Round",,9,,0,0,0.775,0,0.55,0,0.04,97.445,0,0.035,0.25,0,0.2,0,0.205,0,0,0.5,,635,360,26,,9,Normalized – general-purpose steel (round normalized stock)
2416,AISI 8620 Steel,"Normalized, Machined To 13.7 mm, Pseudocarburized, Reheated To 840C, 150C Temper",,0,,0,0,0.8,0,0.55,0,0.04,97.42,0,0.035,0.25,0,0.2,0,0.205,0,0,0.5,,1095,910,16,,0,Carburized – quenched (oil) – wear-resistant surface steel
2417,AISI 8620 Steel,"Mock Carburized, Reheated And Oil Quenched, 150C (300F) Temper, 100 mm (4 In.) Round",,8,,0,0,0.8,0,0.55,0,0.04,97.42,0,0.035,0.25,0,0.2,0,0.205,0,0,0.5,,675,400,24,,8,Carburized – quenched (oil) – wear-resistant surface steel (variant)
2418,AISI 8620 Steel,"Single Quenched And Tempered (230C (450F)), Carburized",,5,,0,0,0.8,0,0.55,0,0.04,97.42,0,0.035,0.25,0,0.2,0,0.205,0,0,0.5,,1157,833,14,,5,Carburized – quenched (oil) – wear-resistant surface steel (variant)
2419,AISI 5120 Steel,"Heat Treated, Machined To 13.7 mm, Pseudocarburized, Reheated To 845C (1550F), 150C (300F) Temper",,0,,0,0,0.8,0,0,0,0.04,97.905,0,0.035,0.225,0,0,0,0.195,0,0,0.8,,979,786,16,,0,Carburized – quenched (oil) – wear-resistant surface steel
2420,AISI 5120H Steel,"Heat Treated, Machined To 13.7 mm, Pseudocarburized, Reheated To 800C (1470F), 150C (300F) Temper",,0,,0,0,0.8,0,0,0,0.04,97.9,0,0.035,0.225,0,0,0,0.2,0,0,0.8,,910,717,15,,0,Carburized – quenched (oil) – wear-resistant surface steel
2421,AISI 8620 Steel,"Carburized, Box Cooled, Reheated And Double Quenched, 150C (300F) Temper, 13 mm (0.5 In.) Round",,8,,0,0,0.8,0,0.55,0,0.04,97.42,0,0.035,0.25,0,0.2,0,0.205,0,0,0.5,,917,570,20,,8,Carburized – quenched (oil) – wear-resistant surface steel (variant)
2422,AISI 8620 Steel,Annealed 13 mm (0.5 In.) Round,,3,,0,0,0.8,0,0.55,0,0.04,97.42,0,0.035,0.25,0,0.2,0,0.205,0,0,0.5,,530,385,31,,3,Normalized – easy-to-machine stock (cold drawn)
2423,AISI 8620 Steel,"Normalized, Machined To 13.7 mm, Pseudocarburized, Reheated To 800C, 150C Temper",,0,,0,0,0.8,0,0.55,0,0.04,97.42,0,0.035,0.25,0,0.2,0,0.205,0,0,0.5,,1040,848,15,,0,Carburized – quenched (oil) – wear-resistant surface steel
2424,AISI 4820H Steel,"Heat Treated, Machined To 25 mm, Pseudocarburized, 150C (300F) Temper",,0,,0,0,0.6,0,3.5,0,0.04,95.15,0,0.035,0.225,0,0.25,0,0.2,0,0,0,,1448,1138,12,,0,Carburized – quenched (oil) – wear-resistant surface steel
2425,AISI 8620 Steel,Annealed 25 mm (1 In.) Round,,3,,0,0,0.8,0,0.55,0,0.04,97.42,0,0.035,0.25,0,0.2,0,0.205,0,0,0.5,,540,385,31,,3,Normalized – easy-to-machine stock (cold drawn)
2426,AISI 4620 Steel,"Normalized, 13 mm (0.5 In.) Round",,9,,0,0,0.55,0,1.825,0,0.04,96.855,0,0.035,0.25,0,0.25,0,0.195,0,0,0,,600,380,30,,9,Normalized – general-purpose steel (round normalized stock)
2427,AISI 4820 Steel,"Mock Carburized, Reheated To 800C (1470F), 230C (450F) Temper, 50 mm (2 In.) Round",,8,,0,0,0.6,0,3.5,0,0.04,95.145,0,0.035,0.225,0,0.25,0,0.205,0,0,0,,896,635,19,,8,Carburized – quenched (oil) – wear-resistant surface steel (variant)
2428,AISI 8620H Steel,"Carburized, Box Cooled, Reheated And Quenched, 150C (300F) Temper, 25 mm (1 In.) Round",,8,,0,0,0.775,0,0.55,0,0.04,97.445,0,0.035,0.25,0,0.2,0,0.205,0,0,0.5,,958,814,19,,8,Carburized – quenched (oil) – wear-resistant surface steel (variant)
2429,AISI 4820H Steel,"Direct Quenched From Pot, Tempered (230C (450F)), 0.99 mm Case Depth",,5,,0,0,0.6,0,3.5,0,0.04,95.15,0,0.035,0.225,0,0.25,0,0.2,0,0,0,,1382,1170,12,,5,Carburized – quenched (oil) – wear-resistant surface steel (variant)
2430,AISI 4620 Steel,"Normalized, Machined To 25 mm (1 In.) Rounds, Pseudocarburized, Reheated To 830C (1525F), Quenched And Tempered",,0,,0,0,0.55,0,1.825,0,0.04,96.855,0,0.035,0.25,0,0.25,0,0.195,0,0,0,,945,752,17,,0,Carburized – quenched (oil) – wear-resistant surface steel
2431,AISI 8620 Steel,"Carburized, Box Cooled, Reheated And Quenched, 150C (300F) Temper, 50 mm (2 In.) Round",,8,,0,0,0.8,0,0.55,0,0.04,97.42,0,0.035,0.25,0,0.2,0,0.205,0,0,0.5,,675,490,21,,8,Carburized – quenched (oil) – wear-resistant surface steel (variant)
2432,AISI 8620 Steel,"Double Quenched And Tempered (230C (450F)), Carburized",,5,,0,0,0.8,0,0.55,0,0.04,97.42,0,0.035,0.25,0,0.2,0,0.205,0,0,0.5,,898,533,22,,5,Carburized – quenched (oil) – wear-resistant surface steel (variant)
2433,ASTM A710 Steel,"Grade A, Class 3, 6.4 - 50 mm Inclusive",,1,,0,1.15,0.55,0,0.85,0,0.025,95.96,0,0.025,0.4,0,0.2,0,0.07,0.02,0,0.75,,585,515,20,,1,Hot rolled – general construction steel
2434,AISI 8620 Steel,"Normalized, 100 mm (4 In.) Round",,9,,0,0,0.8,0,0.55,0,0.04,97.42,0,0.035,0.25,0,0.2,0,0.205,0,0,0.5,,565,360,28,,9,Normalized – general-purpose steel (round normalized stock)
2435,AISI 8620 Steel,"Normalized, Machined To 25 mm, Pseudocarburized, Reheated To 845C, 150C Temper",,0,,0,0,0.8,0,0.55,0,0.04,97.42,0,0.035,0.25,0,0.2,0,0.205,0,0,0.5,,1050,855,17,,0,Carburized – quenched (oil) – wear-resistant surface steel
2436,AISI 8620H Steel,"Quenched From Carburizing Box, 13 mm (0.5 In.) Round",,2,,0,0,0.775,0,0.55,0,0.04,97.445,0,0.035,0.25,0,0.2,0,0.205,0,0,0.5,,1325,1035,12,,2,Quenched (oil) – general-purpose steel (tested)
2437,AISI 8620 Steel,"Mock Carburized, Reheated And Oil Quenched, 150C (300F) Temper, 13 mm (0.5 In.) Round",,8,,0,0,0.8,0,0.55,0,0.04,97.42,0,0.035,0.25,0,0.2,0,0.205,0,0,0.5,,1380,1085,13,,8,Carburized – quenched (oil) – wear-resistant surface steel (variant)
2438,AISI 8620H Steel,Annealed 13 mm (0.5 In.) Round,,3,,0,0,0.775,0,0.55,0,0.04,97.445,0,0.035,0.25,0,0.2,0,0.205,0,0,0.5,,530,385,31,,3,Normalized – easy-to-machine stock (cold drawn)
2439,AISI 8620H Steel,"Normalized (Heated To 915C Air Cooled), 13 mm (0.5 In.) Round",,4,,0,0,0.775,0,0.55,0,0.04,97.445,0,0.035,0.25,0,0.2,0,0.205,0,0,0.5,,660,370,26,,4,Normalized (air cooled) – general-purpose steel
2440,AISI 4620H Steel,"Normalized, 25 mm (1 In.) Round",,9,,0,0,0.55,0,1.775,0,0.04,96.9,0,0.035,0.25,0,0.25,0,0.2,0,0,0,,570,365,29,,9,Normalized – general-purpose steel (round normalized stock)
2441,AISI 8620H Steel,"Normalized, 25 mm (1 In.) Round",,9,,0,0,0.775,0,0.55,0,0.04,97.445,0,0.035,0.25,0,0.2,0,0.205,0,0,0.5,,635,360,26,,9,Normalized – general-purpose steel (round normalized stock)
2442,AISI 8620H Steel,"Carburized, Box Cooled, Reheated And Double Quenched, 150C (300F) Temper, 13 mm (0.5 In.) Round",,8,,0,0,0.775,0,0.55,0,0.04,97.445,0,0.035,0.25,0,0.2,0,0.205,0,0,0.5,,917,570,20,,8,Carburized – quenched (oil) – wear-resistant surface steel (variant)
2443,ASTM A514 Steel,"Grade Q, Plate Thickness 64 - 120 mm",,11,,0,0,1.125,0,1.35,0,0.04,95.22,0,0.035,0.25,0.055,0.5,0,0.175,0,0,1.25,,793,620,16,,11,plate – no special treatment – general-purpose steel
2444,AISI 8620 Steel,"Carburized, Box Cooled, Reheated And Quenched, 150C (300F) Temper, 25 mm (1 In.) Round",,8,,0,0,0.8,0,0.55,0,0.04,97.42,0,0.035,0.25,0,0.2,0,0.205,0,0,0.5,,958,814,19,,8,Carburized – quenched (oil) – wear-resistant surface steel (variant)
2445,AISI 8620H Steel,"Normalized, Machined To 13.7 mm, Pseudocarburized, Oil Quenched, 150C Temper",,0,,0,0,0.775,0,0.55,0,0.04,97.445,0,0.035,0.25,0,0.2,0,0.205,0,0,0.5,,1110,924,15,,0,Carburized – quenched (oil) – wear-resistant surface steel
2446,AISI 8620 Steel,"Mock Carburized, Reheated And Quenched, 150C (300F) Temper, 50 mm (2 In.) Round",,8,,0,0,0.8,0,0.55,0,0.04,97.42,0,0.035,0.25,0,0.2,0,0.205,0,0,0.5,,807,505,23,,8,Carburized – quenched (oil) – wear-resistant surface steel (variant)
2447,ASTM A514 Steel,"Grade P, Plate Thickness 19 - 64 mm",,11,,0,0,0.575,0,1.35,0,0.04,96.007,0,0.035,0.275,0,0.525,0,0.165,0,0.003,1.025,,828,690,18,,11,plate – no special treatment – general-purpose steel
2448,AISI 8620 Steel,"Normalized, Machined To 13.7 mm, Pseudocarburized, Reheated To 775C, 150C Temper",,0,,0,0,0.8,0,0.55,0,0.04,97.42,0,0.035,0.25,0,0.2,0,0.205,0,0,0.5,,938,772,15,,0,Carburized – quenched (oil) – wear-resistant surface steel
2449,AISI 8620 Steel,"Mock Carburized, Reheated And Oil Quenched, 230C (450F) Temper, 13 mm (0.5 In.) Round",,8,,0,0,0.8,0,0.55,0,0.04,97.42,0,0.035,0.25,0,0.2,0,0.205,0,0,0.5,,1225,965,14,,8,Carburized – quenched (oil) – wear-resistant surface steel (variant)
2450,AISI 8620H Steel,"Mock Carburized, Reheated And Oil Quenched, 230C (450F) Temper, 13 mm (0.5 In.) Round",,8,,0,0,0.775,0,0.55,0,0.04,97.445,0,0.035,0.25,0,0.2,0,0.205,0,0,0.5,,1225,965,14,,8,Carburized – quenched (oil) – wear-resistant surface steel (variant)
2451,AISI 8620 Steel,"Mock Carburized, Reheated And Oil Quenched, 230C (450F) Temper, 25 mm (1 In.) Round",,8,,0,0,0.8,0,0.55,0,0.04,97.42,0,0.035,0.25,0,0.2,0,0.205,0,0,0.5,,855,560,19,,8,Carburized – quenched (oil) – wear-resistant surface steel (variant)
2452,AISI 8620H Steel,"Direct Quenched From Pot, 150C (300F) Temper, Carburized",,5,,0,0,0.775,0,0.55,0,0.04,97.445,0,0.035,0.25,0,0.2,0,0.205,0,0,0.5,,1324,1036,12,,5,Carburized – quenched (oil) – wear-resistant surface steel (variant)
2453,AISI 8620H Steel,"Normalized, Machined To 25 mm, Pseudocarburized, Reheated To 800C, 150C Temper",,0,,0,0,0.775,0,0.55,0,0.04,97.445,0,0.035,0.25,0,0.2,0,0.205,0,0,0.5,,958,765,16,,0,Carburized – quenched (oil) – wear-resistant surface steel
2454,AISI 4815 Steel,"Pseudocarburized, Reheated To 830C (1525F) And Oil Quenched, 150C (300F) Temper, 25 mm (1 In.) Round",,0,,0,0,0.5,0,3.5,0,0.04,95.295,0,0.035,0.225,0,0.25,0,0.155,0,0,0,,1075,910,15,,0,Carburized – quenched (oil) – wear-resistant surface steel
2455,AISI 8620H Steel,"Quenched From Carburizing Box, 50 mm (2 In.) Round",,2,,0,0,0.775,0,0.55,0,0.04,97.445,0,0.035,0.25,0,0.2,0,0.205,0,0,0.5,,745,560,25,,2,Quenched (oil) – general-purpose steel (tested)
2456,AISI 4820 Steel,"Heat Treated, Machined To 25 mm, Pseudocarburized, 150C (300F) Temper",,0,,0,0,0.6,0,3.5,0,0.04,95.145,0,0.035,0.225,0,0.25,0,0.205,0,0,0,,1413,1085,11,,0,Carburized – quenched (oil) – wear-resistant surface steel
2457,AISI 4820 Steel,"Normalized 860C (1580F), 13 mm (0.5 In.) Round",,4,,0,0,0.6,0,3.5,0,0.04,95.145,0,0.035,0.225,0,0.25,0,0.205,0,0,0,,772,495,26,,4,Normalized (air cooled) – general-purpose steel
2458,AISI 4815H Steel,"Pseudocarburized And Oil Quenched, 150C (300F) Temper, 25 mm (1 In.) Round",,0,,0,0,0.5,0,3.5,0,0.04,95.3,0,0.035,0.225,0,0.25,0,0.15,0,0,0,,1095,917,16,,0,Carburized – quenched (oil) – wear-resistant surface steel
2459,AISI 4815H Steel,"Pseudocarburized, Reheated To 800C (1470F) And Oil Quenched, 150C (300F) Temper, 13.7 mm (1 In.) Round",,0,,0,0,0.5,0,3.5,0,0.04,95.3,0,0.035,0.225,0,0.25,0,0.15,0,0,0,,1160,993,15,,0,Carburized – quenched (oil) – wear-resistant surface steel
2460,AISI 8620 Steel,"Mock Carburized, Reheated And Oil Quenched, 150C (300F) Temper, 25 mm (1 In.) Round",,8,,0,0,0.8,0,0.55,0,0.04,97.42,0,0.035,0.25,0,0.2,0,0.205,0,0,0.5,,876,580,20,,8,Carburized – quenched (oil) – wear-resistant surface steel (variant)
2461,AISI 8617 Steel,"Heat Treated, Machined, Pseudocarburized, 150C (300F) Temper",,0,,0,0,0.8,0,0.55,0,0.04,97.475,0,0.035,0.225,0,0.2,0,0.175,0,0,0.5,,883,650,19,,0,Carburized – quenched (oil) – wear-resistant surface steel
2462,AISI 5120H Steel,"Heat Treated, Machined To 13.7 mm, Pseudocarburized, Reheated To 775C (1430F), 150C (300F) Temper",,0,,0,0,0.8,0,0,0,0.04,97.9,0,0.035,0.225,0,0,0,0.2,0,0,0.8,,848,650,14,,0,Carburized – quenched (oil) – wear-resistant surface steel
2463,AISI 4820H Steel,"Mock Carburized, Reheated To 800C (1470F), 150C (300F) Temper, 25 mm (1 In.) Round",,8,,0,0,0.6,0,3.5,0,0.04,95.15,0,0.035,0.225,0,0.25,0,0.2,0,0,0,,1170,869,15,,8,Carburized – quenched (oil) – wear-resistant surface steel (variant)
2464,AISI 4820H Steel,"Mock Carburized, Reheated To 800C (1470F), 230C (450F) Temper, 100 mm (4 In.) Round",,8,,0,0,0.6,0,3.5,0,0.04,95.15,0,0.035,0.225,0,0.25,0,0.2,0,0,0,,807,550,21,,8,Carburized – quenched (oil) – wear-resistant surface steel (variant)
2465,AISI 8620 Steel,"Quenched From Carburizing Box, 13 mm (0.5 In.) Round",,2,,0,0,0.8,0,0.55,0,0.04,97.42,0,0.035,0.25,0,0.2,0,0.205,0,0,0.5,,1325,1035,12,,2,Quenched (oil) – general-purpose steel (tested)
2466,AISI 5120 Steel,"Heat Treated, Machined To 13.7 mm, Pseudocarburized, 150C (300F) Temper",,0,,0,0,0.8,0,0,0,0.04,97.905,0,0.035,0.225,0,0,0,0.195,0,0,0.8,,1020,848,14,,0,Carburized – quenched (oil) – wear-resistant surface steel
2467,AISI 4820 Steel,"Mock Carburized, Reheated To 800C (1470F), 230C (450F) Temper, 13 mm (0.5 In.) Round",,8,,0,0,0.6,0,3.5,0,0.04,95.145,0,0.035,0.225,0,0.25,0,0.205,0,0,0,,1415,1170,13,,8,Carburized – quenched (oil) – wear-resistant surface steel (variant)
2468,AISI 8620H Steel,"Normalized, Machined To 25 mm, Pseudocarburized, Oil Quenched, 150C Temper",,0,,0,0,0.775,0,0.55,0,0.04,97.445,0,0.035,0.25,0,0.2,0,0.205,0,0,0.5,,1075,876,14,,0,Carburized – quenched (oil) – wear-resistant surface steel
2469,AISI 4820 Steel,"Normalized 860C (1580F), 100 mm (4 In.) Round",,4,,0,0,0.6,0,3.5,0,0.04,95.145,0,0.035,0.225,0,0.25,0,0.205,0,0,0,,717,470,22,,4,Normalized (air cooled) – general-purpose steel
2470,AISI 8620H Steel,"Double Quenched And Tempered (230C (450F)), Carburized",,5,,0,0,0.775,0,0.55,0,0.04,97.445,0,0.035,0.25,0,0.2,0,0.205,0,0,0.5,,898,533,22,,5,Carburized – quenched (oil) – wear-resistant surface steel (variant)
2471,AISI 8622 Steel,"Heat Treated, Machined To 25 mm (1 In.) Rounds, Pseudocarburized, 150C (300F) Temper",,0,,0,0,0.8,0,0.55,0,0.04,97.425,0,0.035,0.225,0,0.2,0,0.225,0,0,0.5,,1314,928,12,,0,Carburized – quenched (oil) – wear-resistant surface steel
2472,AISI 8620H Steel,"Mock Carburized, Reheated And Oil Quenched, 230C (450F) Temper, 25 mm (1 In.) Round",,8,,0,0,0.775,0,0.55,0,0.04,97.445,0,0.035,0.25,0,0.2,0,0.205,0,0,0.5,,855,560,19,,8,Carburized – quenched (oil) – wear-resistant surface steel (variant)
2473,AISI 4815 Steel,"Pseudocarburized And Oil Quenched, 150C (300F) Temper, 25 mm (1 In.) Round",,0,,0,0,0.5,0,3.5,0,0.04,95.295,0,0.035,0.225,0,0.25,0,0.155,0,0,0,,1095,917,16,,0,Carburized – quenched (oil) – wear-resistant surface steel
2474,AISI 4718H Steel,"Pseudocarburized, Reheated To 850C (1560F) And Oil Quenched, 150C (300F) Temper, 25 mm Round",,0,,0,0,0.775,0,1.05,0,0.04,96.89,0,0.04,0.225,0,0.35,0,0.18,0,0,0.45,,1096,724,16,,0,Carburized – quenched (oil) – wear-resistant surface steel
2475,AISI 4718 Steel,"Pseudocarburized, Reheated To 850C (1560F) And Oil Quenched, 150C (300F) Temper, 13.7 mm Round",,0,,0,0,0.8,0,1.05,0,0.04,96.81,0,0.04,0.275,0,0.35,0,0.185,0,0,0.45,,1172,841,13,,0,Carburized – quenched (oil) – wear-resistant surface steel
2476,AISI 4820H Steel,"Single Quenched And Tempered (230C (450F)), 1.2 mm Case Depth",,5,,0,0,0.6,0,3.5,0,0.04,95.15,0,0.035,0.225,0,0.25,0,0.2,0,0,0,,1415,1272,13,,5,Carburized – quenched (oil) – wear-resistant surface steel (variant)
2477,AISI 8620H Steel,"Mock Carburized, Reheated And Quenched, 150C (300F) Temper, 50 mm (2 In.) Round",,8,,0,0,0.775,0,0.55,0,0.04,97.445,0,0.035,0.25,0,0.2,0,0.205,0,0,0.5,,807,505,23,,8,Carburized – quenched (oil) – wear-resistant surface steel (variant)
2478,AISI 8620H Steel,"Direct Quenched From Pot, 230C (450F) Temper, Carburized",,5,,0,0,0.775,0,0.55,0,0.04,97.445,0,0.035,0.25,0,0.2,0,0.205,0,0,0.5,,1250,926,12,,5,Carburized – quenched (oil) – wear-resistant surface steel (variant)
2479,AISI 4820 Steel,Annealed 815C (1500F),,7,,0,0,0.6,0,3.5,0,0.04,95.145,0,0.035,0.225,0,0.25,0,0.205,0,0,0,,685,460,22,,7,Annealed – easy-to-machine – round annealed stock
2480,AISI 8620H Steel,"Single Quenched And Tempered (150C (300F)), Carburized",,5,,0,0,0.775,0,0.55,0,0.04,97.445,0,0.035,0.25,0,0.2,0,0.205,0,0,0.5,,1300,1033,11,,5,Carburized – quenched (oil) – wear-resistant surface steel (variant)
2481,AISI 8620 Steel,"Quenched From Carburizing Box, 50 mm (2 In.) Round",,2,,0,0,0.8,0,0.55,0,0.04,97.42,0,0.035,0.25,0,0.2,0,0.205,0,0,0.5,,745,560,25,,2,Quenched (oil) – general-purpose steel (tested)
2482,AISI 8822 Steel,"Normalized, Machined To 13.7 mm Rounds, Pseudocarburized, 820C (1510F) Reheat, 150C (300F) Temper",,0,,0,0,0.875,0,0.55,0,0.04,97.2,0,0.035,0.225,0,0.35,0,0.225,0,0,0.5,,1451,1041,13,,0,Carburized – quenched (oil) – wear-resistant surface steel
2483,AISI 8620H Steel,"Normalized, Machined To 25 mm, Pseudocarburized, Reheated To 775C, 150C Temper",,0,,0,0,0.775,0,0.55,0,0.04,97.445,0,0.035,0.25,0,0.2,0,0.205,0,0,0.5,,903,710,15,,0,Carburized – quenched (oil) – wear-resistant surface steel
2484,AISI 5120H Steel,"Heat Treated, Machined To 13.7 mm, Pseudocarburized, Reheated To 845C (1550F), 150C (300F) Temper",,0,,0,0,0.8,0,0,0,0.04,97.9,0,0.035,0.225,0,0,0,0.2,0,0,0.8,,979,786,16,,0,Carburized – quenched (oil) – wear-resistant surface steel
2485,AISI E9310 Steel,"Single Quenched And Tempered At 230C (450F), 1.2 mm Case Depth",,5,,0,0,0.55,0,3.25,0,0.025,94.455,0,0.025,0.275,0,0.115,0,0.105,0,0,1.2,,1158,948,15,,5,Carburized – quenched (oil) – wear-resistant surface steel (variant)
2486,AISI 8822 Steel,"Normalized, Machined To 25 mm (1 In.) Rounds, Pseudocarburized, 150C (300F) Temper",,0,,0,0,0.875,0,0.55,0,0.04,97.2,0,0.035,0.225,0,0.35,0,0.225,0,0,0.5,,1314,928,12,,0,Carburized – quenched (oil) – wear-resistant surface steel
2487,AISI 4620H Steel,"Normalized, Machined To 25 mm (1 In.) Rounds, Pseudocarburized, Reheated To 830C (1525F), Quenched And Tempered",,0,,0,0,0.55,0,1.775,0,0.04,96.9,0,0.035,0.25,0,0.25,0,0.2,0,0,0,,945,752,17,,0,Carburized – quenched (oil) – wear-resistant surface steel
2488,AISI 8620H Steel,"Normalized, Machined To 13.7 mm, Pseudocarburized, Reheated To 840C, 150C Temper",,0,,0,0,0.775,0,0.55,0,0.04,97.445,0,0.035,0.25,0,0.2,0,0.205,0,0,0.5,,1095,910,16,,0,Carburized – quenched (oil) – wear-resistant surface steel
2489,AISI E9310 Steel,"Direct Quenched From Pot, Tempered At 150C (300F), 0.99 mm Case Depth",,5,,0,0,0.55,0,3.25,0,0.025,94.455,0,0.025,0.275,0,0.115,0,0.105,0,0,1.2,,1238,993,15,,5,Carburized – quenched (oil) – wear-resistant surface steel (variant)
2490,AISI 8622 Steel,"Heat Treated, Machined To 25 mm (1 In.) Rounds, Pseudocarburized, 865C (1590F) Reheat, 150C (300F) Temper",,0,,0,0,0.8,0,0.55,0,0.04,97.425,0,0.035,0.225,0,0.2,0,0.225,0,0,0.5,,1250,900,13,,0,Carburized – quenched (oil) – wear-resistant surface steel
2491,AISI 8620H Steel,"Normalized, 100 mm (4 In.) Round",,9,,0,0,0.775,0,0.55,0,0.04,97.445,0,0.035,0.25,0,0.2,0,0.205,0,0,0.5,,565,360,28,,9,Normalized – general-purpose steel (round normalized stock)
2492,AISI 8822H Steel,"Normalized, Machined To 25 mm (1 In.) Rounds, Pseudocarburized, 865C (1590F) Reheat, 150C (300F) Temper",,0,,0,0,0.875,0,0.55,0,0.04,97.205,0,0.035,0.225,0,0.35,0,0.22,0,0,0.5,,1250,900,13,,0,Carburized – quenched (oil) – wear-resistant surface steel
2493,AISI 8622H Steel,"Heat Treated, Machined To 25 mm (1 In.) Rounds, Pseudocarburized, 865C (1590F) Reheat, 150C (300F) Temper",,0,,0,0,0.775,0,0.55,0,0.04,97.46,0,0.035,0.225,0,0.2,0,0.22,0,0,0.495,,1250,900,13,,0,Carburized – quenched (oil) – wear-resistant surface steel
2494,AISI 8822H Steel,"Normalized, Machined To 13.7 mm Rounds, Pseudocarburized, 820C (1510F) Reheat, 150C (300F) Temper",,0,,0,0,0.875,0,0.55,0,0.04,97.205,0,0.035,0.225,0,0.35,0,0.22,0,0,0.5,,1451,1041,13,,0,Carburized – quenched (oil) – wear-resistant surface steel
2495,AISI 8620H Steel,"Mock Carburized, Reheated And Oil Quenched, 150C (300F) Temper, 13 mm (0.5 In.) Round",,8,,0,0,0.775,0,0.55,0,0.04,97.445,0,0.035,0.25,0,0.2,0,0.205,0,0,0.5,,1380,1085,13,,8,Carburized – quenched (oil) – wear-resistant surface steel (variant)
2496,ASTM A710 Steel,"Grade A, Class 3, Thickness > 50 mm",,1,,0,1.15,0.55,0,0.85,0,0.025,95.96,0,0.025,0.4,0,0.2,0,0.07,0.02,0,0.75,,515,450,20,,1,Hot rolled – general construction steel
2497,AISI 5120 Steel,"Heat Treated, Machined To 25 mm, Pseudocarburized, Reheated To 775C (1430F), 150C (300F) Temper",,0,,0,0,0.8,0,0,0,0.04,97.905,0,0.035,0.225,0,0,0,0.195,0,0,0.8,,834,635,14,,0,Carburized – quenched (oil) – wear-resistant surface steel
2498,AISI 8822 Steel,"Normalized, Machined To 25 mm (1 In.) Rounds, Pseudocarburized, 775C (1430F) Reheat, 150C (300F) Temper",,0,,0,0,0.875,0,0.55,0,0.04,97.2,0,0.035,0.225,0,0.35,0,0.225,0,0,0.5,,1176,654,12,,0,Carburized – quenched (oil) – wear-resistant surface steel
2499,AISI 8822H Steel,"Normalized, Machined To 13.7 mm Rounds, Pseudocarburized, 865C (1590F) Reheat, 150C (300F) Temper",,0,,0,0,0.875,0,0.55,0,0.04,97.205,0,0.035,0.225,0,0.35,0,0.22,0,0,0.5,,1510,1093,13,,0,Carburized – quenched (oil) – wear-resistant surface steel
2500,AISI E9310 Steel,"Annealed At 845C (1550F), 25 mm (1 In.) Round",,7,,0,0,0.55,0,3.25,0,0.025,94.455,0,0.025,0.275,0,0.115,0,0.105,0,0,1.2,,820,450,17,,7,Annealed – easy-to-machine – round annealed stock
2501,AISI 8622H Steel,"Heat Treated, Machined To 13.7 mm Rounds, Pseudocarburized, 820C (1510F) Reheat, 150C (300F) Temper",,0,,0,0,0.775,0,0.55,0,0.04,97.46,0,0.035,0.225,0,0.2,0,0.22,0,0,0.495,,1451,1041,13,,0,Carburized – quenched (oil) – wear-resistant surface steel
2502,AISI E9310 Steel,"Normalized, Machined To 25 mm (1 In.) Rounds, Pseudocarburized, 830C (1525F) Reheat, 150C (300F) Temper",,0,,0,0,0.55,0,3.25,0,0.025,94.455,0,0.025,0.275,0,0.115,0,0.105,0,0,1.2,,1200,1034,15,,0,Carburized – quenched (oil) – wear-resistant surface steel
2503,AISI 8822 Steel,"Normalized, Machined To 25 mm (1 In.) Rounds, Pseudocarburized, 820C (1510F) Reheat, 150C (300F) Temper",,0,,0,0,0.875,0,0.55,0,0.04,97.2,0,0.035,0.225,0,0.35,0,0.225,0,0,0.5,,1204,805,14,,0,Carburized – quenched (oil) – wear-resistant surface steel
2504,AISI E9310 Steel,"Normalized, Machined To 13.7 mm Rounds, Pseudocarburized, 775C (1430F) Reheat, 150C (300F) Temper",,0,,0,0,0.55,0,3.25,0,0.025,94.455,0,0.025,0.275,0,0.115,0,0.105,0,0,1.2,,1069,896,15,,0,Carburized – quenched (oil) – wear-resistant surface steel
2505,AISI E9310 Steel,Annealed At 845C (1550F),,7,,0,0,0.55,0,3.25,0,0.025,94.455,0,0.025,0.275,0,0.115,0,0.105,0,0,1.2,,820,440,17,,7,Annealed – easy-to-machine – round annealed stock
2506,AISI 8622 Steel,"Heat Treated, Machined To 25 mm (1 In.) Rounds, Pseudocarburized, 775C (1430F) Reheat, 150C (300F) Temper",,0,,0,0,0.8,0,0.55,0,0.04,97.425,0,0.035,0.225,0,0.2,0,0.225,0,0,0.5,,1176,654,12,,0,Carburized – quenched (oil) – wear-resistant surface steel
2507,AISI E9310 Steel,"Mock Carburized, 790C (1450F) Reheat, 150C (300F) Temper, 100 mm (4 In.) Round",,8,,0,0,0.55,0,3.25,0,0.025,94.455,0,0.025,0.275,0,0.115,0,0.105,0,0,1.2,,938,655,19,,8,Carburized – quenched (oil) – wear-resistant surface steel (variant)
2508,AISI 8620H Steel,"Carburized, Box Cooled, Reheated And Quenched, 150C (300F) Temper, 50 mm (2 In.) Round",,8,,0,0,0.775,0,0.55,0,0.04,97.445,0,0.035,0.25,0,0.2,0,0.205,0,0,0.5,,675,490,21,,8,Carburized – quenched (oil) – wear-resistant surface steel (variant)
2509,AISI 5120H Steel,"Heat Treated, Machined To 25 mm, Pseudocarburized, Reheated To 845C (1550F), 150C (300F) Temper",,0,,0,0,0.8,0,0,0,0.04,97.9,0,0.035,0.225,0,0,0,0.2,0,0,0.8,,938,758,16,,0,Carburized – quenched (oil) – wear-resistant surface steel
2510,AISI 8620H Steel,"Cooled In Carburizing Box, Reheated And Quenched, 13 mm (0.5 In.) Round",,8,,0,0,0.775,0,0.55,0,0.04,97.445,0,0.035,0.25,0,0.2,0,0.205,0,0,0.5,,1296,1035,11,,8,Carburized – quenched (oil) – wear-resistant surface steel (variant)
2511,AISI 8822H Steel,"Normalized, Machined To 25 mm (1 In.) Rounds, Pseudocarburized, 820C (1510F) Reheat, 150C (300F) Temper",,0,,0,0,0.875,0,0.55,0,0.04,97.205,0,0.035,0.225,0,0.35,0,0.22,0,0,0.5,,1204,805,14,,0,Carburized – quenched (oil) – wear-resistant surface steel
2512,AISI E9310H Steel,"Normalized At 890C (1635F), 13 mm (0.5 In.) Round",,4,,0,0,0.55,0,3.25,0,0.05,94.485,0,0,0.225,0,0.115,0,0.1,0,0,1.225,,917,605,20,,4,Normalized (air cooled) – general-purpose steel
2513,AISI 4820 Steel,"Normalized 860C (1580F), 25 mm (1 In.) Round",,4,,0,0,0.6,0,3.5,0,0.04,95.145,0,0.035,0.225,0,0.25,0,0.205,0,0,0,,758,485,24,,4,Normalized (air cooled) – general-purpose steel
2514,AISI E9310 Steel,"Normalized, Machined To 13.7 mm Rounds, Pseudocarburized, 800C (1470F) Reheat, 150C (300F) Temper",,0,,0,0,0.55,0,3.25,0,0.025,94.455,0,0.025,0.275,0,0.115,0,0.105,0,0,1.2,,1131,965,16,,0,Carburized – quenched (oil) – wear-resistant surface steel
2515,AISI E9310H Steel,"Double Quenched And Tempered At 150C (300F), 1.4 mm Case Depth",,5,,0,0,0.55,0,3.25,0,0.05,94.485,0,0,0.225,0,0.115,0,0.1,0,0,1.225,,1203,958,15,,5,Carburized – quenched (oil) – wear-resistant surface steel (variant)
2516,AISI E9310H Steel,"Direct Quenched From Pot, Tempered At 230C (450F), 0.99 mm Case Depth",,5,,0,0,0.55,0,3.25,0,0.05,94.485,0,0,0.225,0,0.115,0,0.1,0,0,1.225,,1227,1010,15,,5,Carburized – quenched (oil) – wear-resistant surface steel (variant)
2517,AISI 8620 Steel,"Direct Quenched From Pot, 150C (300F) Temper, Carburized",,5,,0,0,0.8,0,0.55,0,0.04,97.42,0,0.035,0.25,0,0.2,0,0.205,0,0,0.5,,1324,1036,12,,5,Carburized – quenched (oil) – wear-resistant surface steel (variant)
2518,AISI E9310 Steel,"Normalized, Machined To 13.7 mm Rounds, Pseudocarburized, 830C (1525F) Reheat, 150C (300F) Temper",,0,,0,0,0.55,0,3.25,0,0.025,94.455,0,0.025,0.275,0,0.115,0,0.105,0,0,1.2,,1200,1055,16,,0,Carburized – quenched (oil) – wear-resistant surface steel
2519,AISI E9310 Steel,"Normalized At 890C (1635F), 100 mm (4 In.) Round",,4,,0,0,0.55,0,3.25,0,0.025,94.455,0,0.025,0.275,0,0.115,0,0.105,0,0,1.2,,862,565,19,,4,Normalized (air cooled) – general-purpose steel
2520,AISI 8622 Steel,"Heat Treated, Machined To 13.7 mm Rounds, Pseudocarburized, 865C (1590F) Reheat, 150C (300F) Temper",,0,,0,0,0.8,0,0.55,0,0.04,97.425,0,0.035,0.225,0,0.2,0,0.225,0,0,0.5,,1510,1093,13,,0,Carburized – quenched (oil) – wear-resistant surface steel
2521,AISI 5120 Steel,"Heat Treated, Machined To 25 mm, Pseudocarburized, 150C (300F) Temper",,0,,0,0,0.8,0,0,0,0.04,97.905,0,0.035,0.225,0,0,0,0.195,0,0,0.8,,986,786,13,,0,Carburized – quenched (oil) – wear-resistant surface steel
2522,AISI E9310 Steel,"Direct Quenched From Pot, Tempered At 230C (450F), 0.99 mm Case Depth",,5,,0,0,0.55,0,3.25,0,0.025,94.455,0,0.025,0.275,0,0.115,0,0.105,0,0,1.2,,1227,1010,15,,5,Carburized – quenched (oil) – wear-resistant surface steel (variant)
2523,AISI E9310H Steel,"Mock Carburized, 790C (1450F) Reheat, 150C (300F) Temper, 50 mm (2 In.) Round",,8,,0,0,0.55,0,3.25,0,0.05,94.485,0,0,0.225,0,0.115,0,0.1,0,0,1.225,,1000,745,18,,8,Carburized – quenched (oil) – wear-resistant surface steel (variant)
2524,ASTM A710 Steel,"Grade A, Class 2, Thickness > 50 mm",,1,,0,1.15,0.55,0,0.85,0,0.025,95.96,0,0.025,0.4,0,0.2,0,0.07,0.02,0,0.75,,450,380,20,,1,Hot rolled – general construction steel
2525,AISI 8620H Steel,"Mock Carburized, Reheated And Oil Quenched, 150C (300F) Temper, 25 mm (1 In.) Round",,8,,0,0,0.775,0,0.55,0,0.04,97.445,0,0.035,0.25,0,0.2,0,0.205,0,0,0.5,,876,580,20,,8,Carburized – quenched (oil) – wear-resistant surface steel (variant)
2526,AISI E9310H Steel,"Normalized, Machined To 25 mm (1 In.) Rounds, Pseudocarburized, 800C (1470F) Reheat, 150C (300F) Temper",,0,,0,0,0.55,0,3.25,0,0.05,94.485,0,0,0.225,0,0.115,0,0.1,0,0,1.225,,1076,917,15,,0,Carburized – quenched (oil) – wear-resistant surface steel
2527,AISI E9310 Steel,"Double Quenched And Tempered At 150C (300F), 1.4 mm Case Depth",,5,,0,0,0.55,0,3.25,0,0.025,94.455,0,0.025,0.275,0,0.115,0,0.105,0,0,1.2,,1203,958,15,,5,Carburized – quenched (oil) – wear-resistant surface steel (variant)
