Repository: AnokhiPatni/steel-material-recommender

File: steel_dataset.csv.csv (part 15 of 18)
Entry,Name,Processing condition,,Cluster Number (0 to 11),,Al,Cu,Mn,N,Ni,Ti,S,Fe,Zr,P,Si,V,Mo,Co,C,Nb,B,Cr,,(Ultimate) Tensile strength (MPa),Yield strength (MPa),Ductility (%),,Cluster Number,Cluster label
2528,AISI 4320 Steel,"Mock Carburized 925C (1700F) For 8 Hrs., Reheated To 815C (1500F), Oil Quenched, 230C (450F) Temper, 100 mm (4 In.) Round",,8,,0,0,0.55,0,1.825,0,0.04,96.38,0,0.035,0.225,0,0.25,0,0.195,0,0,0.5,,814,515,22,,8,Carburized – quenched (oil) – wear-resistant surface steel (variant)
2529,AISI 8617H Steel,"Double Quenched, 150C (300F) Temper",,5,,0,0,0.8,0,0.55,0,0.04,97.48,0,0.035,0.225,0,0.2,0,0.17,0,0,0.5,,820,550,23,,5,Carburized – quenched (oil) – wear-resistant surface steel (variant)
2530,AISI 8822H Steel,"Normalized, Machined To 25 mm (1 In.) Rounds, Pseudocarburized, 150C (300F) Temper",,0,,0,0,0.875,0,0.55,0,0.04,97.205,0,0.035,0.225,0,0.35,0,0.22,0,0,0.5,,1314,928,12,,0,Carburized – quenched (oil) – wear-resistant surface steel
2531,AISI 8620 Steel,"Normalized, 50 mm (2 In.) Round",,9,,0,0,0.8,0,0.55,0,0.04,97.42,0,0.035,0.25,0,0.2,0,0.205,0,0,0.5,,600,360,27,,9,Normalized – general-purpose steel (round normalized stock)
2532,AISI E9310H Steel,"Normalized, Machined To 25 mm (1 In.) Rounds, Pseudocarburized, 775C (1430F) Reheat, 150C (300F) Temper",,0,,0,0,0.55,0,3.25,0,0.05,94.485,0,0,0.225,0,0.115,0,0.1,0,0,1.225,,1000,814,15,,0,Carburized – quenched (oil) – wear-resistant surface steel
2533,AISI 8622H Steel,"Heat Treated, Machined To 13.7 mm Rounds, Pseudocarburized, 775C (1430F) Reheat, 150C (300F) Temper",,0,,0,0,0.775,0,0.55,0,0.04,97.46,0,0.035,0.225,0,0.2,0,0.22,0,0,0.495,,1198,693,11,,0,Carburized – quenched (oil) – wear-resistant surface steel
2534,AISI E9310H Steel,"Single Quenched And Tempered At 150C (300F), 1.2 mm Case Depth",,5,,0,0,0.55,0,3.25,0,0.05,94.485,0,0,0.225,0,0.115,0,0.1,0,0,1.225,,1193,931,15,,5,Carburized – quenched (oil) – wear-resistant surface steel (variant)
2535,AISI 8620H Steel,"Normalized, 50 mm (2 In.) Round",,9,,0,0,0.775,0,0.55,0,0.04,97.445,0,0.035,0.25,0,0.2,0,0.205,0,0,0.5,,600,360,27,,9,Normalized – general-purpose steel (round normalized stock)
2536,AISI E9310H Steel,"Mock Carburized, 790C (1450F) Reheat, 150C (300F) Temper, 13 mm (0.5 In.) Round",,8,,0,0,0.55,0,3.25,0,0.05,94.485,0,0,0.225,0,0.115,0,0.1,0,0,1.225,,1234,986,15,,8,Carburized – quenched (oil) – wear-resistant surface steel (variant)
2537,AISI 8622H Steel,"Heat Treated, Machined To 25 mm (1 In.) Rounds, Pseudocarburized, 820C (1510F) Reheat, 150C (300F) Temper",,0,,0,0,0.775,0,0.55,0,0.04,97.46,0,0.035,0.225,0,0.2,0,0.22,0,0,0.495,,1204,805,14,,0,Carburized – quenched (oil) – wear-resistant surface steel
2538,AISI E9310H Steel,"Normalized, Machined To 13.7 mm Rounds, Pseudocarburized, 830C (1525F) Reheat, 150C (300F) Temper",,0,,0,0,0.55,0,3.25,0,0.05,94.485,0,0,0.225,0,0.115,0,0.1,0,0,1.225,,1200,1055,16,,0,Carburized – quenched (oil) – wear-resistant surface steel
2539,AISI 8822H Steel,"Normalized, Machined To 13.7 mm Rounds, Pseudocarburized, 150C (300F) Temper",,0,,0,0,0.875,0,0.55,0,0.04,97.205,0,0.035,0.225,0,0.35,0,0.22,0,0,0.5,,1524,1149,13,,0,Carburized – quenched (oil) – wear-resistant surface steel
2540,AISI 8620H Steel,"Mock Carburized, Reheated And Oil Quenched, 230C (450F) Temper, 100 mm (4 In.) Round",,8,,0,0,0.775,0,0.55,0,0.04,97.445,0,0.035,0.25,0,0.2,0,0.205,0,0,0.5,,675,385,25,,8,Carburized – quenched (oil) – wear-resistant surface steel (variant)
2541,AISI 8620H Steel,"Normalized, Machined To 13.7 mm, Pseudocarburized, Reheated To 800C, 150C Temper",,0,,0,0,0.775,0,0.55,0,0.04,97.445,0,0.035,0.25,0,0.2,0,0.205,0,0,0.5,,1040,848,15,,0,Carburized – quenched (oil) – wear-resistant surface steel
2542,AISI Grade 18Ni (200) Maraging Steel,"Aged, 150 mm Square Bar, Tested In Transverse Direction",,2,,0.1,0,0.1,0,18.5,0.2,0.01,69.19,0.01,0.01,0.1,0,3.25,8.5,0.03,0,0,0,,1723,1690,8,,2,Quenched (oil) – general-purpose steel (tested)
2543,AISI E9310H Steel,"Mock Carburized, 790C (1450F) Reheat, 230C (450F) Temper, 25 mm (1 In.) Round",,8,,0,0,0.55,0,3.25,0,0.05,94.485,0,0,0.225,0,0.115,0,0.1,0,0,1.225,,1089,848,16,,8,Carburized – quenched (oil) – wear-resistant surface steel (variant)
2544,AISI E9310H Steel,"Normalized, Machined To 25 mm (1 In.) Rounds, Pseudocarburized, 150C (300F) Temper",,0,,0,0,0.55,0,3.25,0,0.05,94.485,0,0,0.225,0,0.115,0,0.1,0,0,1.225,,1200,1034,15,,0,Carburized – quenched (oil) – wear-resistant surface steel
2545,AISI E9310H Steel,"Normalized At 890C (1635F), 25 mm (1 In.) Round",,4,,0,0,0.55,0,3.25,0,0.05,94.485,0,0,0.225,0,0.115,0,0.1,0,0,1.225,,910,570,18,,4,Normalized (air cooled) – general-purpose steel
2546,AISI E9310 Steel,"Mock Carburized, 790C (1450F) Reheat, 150C (300F) Temper, 50 mm (2 In.) Round",,8,,0,0,0.55,0,3.25,0,0.025,94.455,0,0.025,0.275,0,0.115,0,0.105,0,0,1.2,,1000,745,18,,8,Carburized – quenched (oil) – wear-resistant surface steel (variant)
2547,AISI 8620H Steel,"Double Quenched And Tempered (150C (300F)), Carburized",,5,,0,0,0.775,0,0.55,0,0.04,97.445,0,0.035,0.25,0,0.2,0,0.205,0,0,0.5,,917,572,20,,5,Carburized – quenched (oil) – wear-resistant surface steel (variant)
2548,AISI E9310H Steel,"Single Quenched And Tempered At 230C (450F), 1.2 mm Case Depth",,5,,0,0,0.55,0,3.25,0,0.05,94.485,0,0,0.225,0,0.115,0,0.1,0,0,1.225,,1158,948,15,,5,Carburized – quenched (oil) – wear-resistant surface steel (variant)
2549,AISI E9310 Steel,"Normalized At 890C (1635F), 50 mm (2 In.) Round",,4,,0,0,0.55,0,3.25,0,0.025,94.455,0,0.025,0.275,0,0.115,0,0.105,0,0,1.2,,903,565,19,,4,Normalized (air cooled) – general-purpose steel
2550,AISI E9310H Steel,"Normalized At 890C (1635F), 100 mm (4 In.) Round",,4,,0,0,0.55,0,3.25,0,0.05,94.485,0,0,0.225,0,0.115,0,0.1,0,0,1.225,,862,565,19,,4,Normalized (air cooled) – general-purpose steel
2551,AISI E9310 Steel,"Mock Carburized, 790C (1450F) Reheat, 150C (300F) Temper, 13 mm (0.5 In.) Round",,8,,0,0,0.55,0,3.25,0,0.025,94.455,0,0.025,0.275,0,0.115,0,0.105,0,0,1.2,,1234,986,15,,8,Carburized – quenched (oil) – wear-resistant surface steel (variant)
2552,AISI 8622 Steel,"Heat Treated, Machined To 13.7 mm Rounds, Pseudocarburized, 820C (1510F) Reheat, 150C (300F) Temper",,0,,0,0,0.8,0,0.55,0,0.04,97.425,0,0.035,0.225,0,0.2,0,0.225,0,0,0.5,,1451,1041,13,,0,Carburized – quenched (oil) – wear-resistant surface steel
2553,AISI E9310H Steel,"Annealed At 845C (1550F), 25 mm (1 In.) Round",,7,,0,0,0.55,0,3.25,0,0.05,94.485,0,0,0.225,0,0.115,0,0.1,0,0,1.225,,820,450,17,,7,Annealed – easy-to-machine – round annealed stock
2554,AISI 8620H Steel,"Quenched From Carburizing Box, 25 mm (1 In.) Round",,2,,0,0,0.775,0,0.55,0,0.04,97.445,0,0.035,0.25,0,0.2,0,0.205,0,0,0.5,,931,758,16,,2,Quenched (oil) – general-purpose steel (tested)
2555,AISI E9310H Steel,"Mock Carburized, 790C (1450F) Reheat, 230C (450F) Temper, 100 mm (4 In.) Round",,8,,0,0,0.55,0,3.25,0,0.05,94.485,0,0,0.225,0,0.115,0,0.1,0,0,1.225,,910,660,20,,8,Carburized – quenched (oil) – wear-resistant surface steel (variant)
2556,AISI E9310H Steel,"Normalized, Machined To 25 mm (1 In.) Rounds, Pseudocarburized, 830C (1525F) Reheat, 150C (300F) Temper",,0,,0,0,0.55,0,3.25,0,0.05,94.485,0,0,0.225,0,0.115,0,0.1,0,0,1.225,,1200,1034,15,,0,Carburized – quenched (oil) – wear-resistant surface steel
2557,AISI E9310H Steel,"Direct Quenched From Pot, Tempered At 150C (300F), 0.99 mm Case Depth",,5,,0,0,0.55,0,3.25,0,0.05,94.485,0,0,0.225,0,0.115,0,0.1,0,0,1.225,,1238,993,15,,5,Carburized – quenched (oil) – wear-resistant surface steel (variant)
2558,AISI E9310H Steel,"Normalized, Machined To 13.7 mm Rounds, Pseudocarburized, 775C (1430F) Reheat, 150C (300F) Temper",,0,,0,0,0.55,0,3.25,0,0.05,94.485,0,0,0.225,0,0.115,0,0.1,0,0,1.225,,1069,896,15,,0,Carburized – quenched (oil) – wear-resistant surface steel
2559,AISI 8622H Steel,"Heat Treated, Machined To 25 mm (1 In.) Rounds, Pseudocarburized, 150C (300F) Temper",,0,,0,0,0.775,0,0.55,0,0.04,97.46,0,0.035,0.225,0,0.2,0,0.22,0,0,0.495,,1314,928,12,,0,Carburized – quenched (oil) – wear-resistant surface steel
2560,AISI E9310 Steel,"Normalized At 890C (1635F), 13 mm (0.5 In.) Round",,4,,0,0,0.55,0,3.25,0,0.025,94.455,0,0.025,0.275,0,0.115,0,0.105,0,0,1.2,,917,605,20,,4,Normalized (air cooled) – general-purpose steel
2561,AISI 8622H Steel,"Heat Treated, Machined To 13.7 mm Rounds, Pseudocarburized, 865C (1590F) Reheat, 150C (300F) Temper",,0,,0,0,0.775,0,0.55,0,0.04,97.46,0,0.035,0.225,0,0.2,0,0.22,0,0,0.495,,1510,1093,13,,0,Carburized – quenched (oil) – wear-resistant surface steel
2562,AISI E9310 Steel,"Normalized, Machined To 13.7 mm Rounds, Pseudocarburized, 150C (300F) Temper",,0,,0,0,0.55,0,3.25,0,0.025,94.455,0,0.025,0.275,0,0.115,0,0.105,0,0,1.2,,1289,1117,15,,0,Carburized – quenched (oil) – wear-resistant surface steel
2563,AISI 8622 Steel,"Heat Treated, Machined To 13.7 mm Rounds, Pseudocarburized, 775C (1430F) Reheat, 150C (300F) Temper",,0,,0,0,0.8,0,0.55,0,0.04,97.425,0,0.035,0.225,0,0.2,0,0.225,0,0,0.5,,1198,693,11,,0,Carburized – quenched (oil) – wear-resistant surface steel
2564,AISI 8622 Steel,"Heat Treated, Machined To 25 mm (1 In.) Rounds, Pseudocarburized, 820C (1510F) Reheat, 150C (300F) Temper",,0,,0,0,0.8,0,0.55,0,0.04,97.425,0,0.035,0.225,0,0.2,0,0.225,0,0,0.5,,1204,805,14,,0,Carburized – quenched (oil) – wear-resistant surface steel
2565,AISI 4718H Steel,"Pseudocarburized, Reheated To 800C (1470F) And Oil Quenched, 150C (300F) Temper, 13.7 mm Round",,0,,0,0,0.775,0,1.05,0,0.04,96.89,0,0.04,0.225,0,0.35,0,0.18,0,0,0.45,,1159,834,13,,0,Carburized – quenched (oil) – wear-resistant surface steel
2566,AISI 8620H Steel,"Single Quenched And Tempered (230C (450F)), Carburized",,5,,0,0,0.775,0,0.55,0,0.04,97.445,0,0.035,0.25,0,0.2,0,0.205,0,0,0.5,,1157,833,14,,5,Carburized – quenched (oil) – wear-resistant surface steel (variant)
2567,AISI E9310 Steel,"Mock Carburized, 790C (1450F) Reheat, 230C (450F) Temper, 50 mm (2 In.) Round",,8,,0,0,0.55,0,3.25,0,0.025,94.455,0,0.025,0.275,0,0.115,0,0.105,0,0,1.2,,993,731,17,,8,Carburized – quenched (oil) – wear-resistant surface steel (variant)
2568,AISI 8822 Steel,"Normalized, Machined To 13.7 mm Rounds, Pseudocarburized, 775C (1430F) Reheat, 150C (300F) Temper",,0,,0,0,0.875,0,0.55,0,0.04,97.2,0,0.035,0.225,0,0.35,0,0.225,0,0,0.5,,1198,693,11,,0,Carburized – quenched (oil) – wear-resistant surface steel
2569,AISI E9310H Steel,"Normalized At 890C (1635F), 50 mm (2 In.) Round",,4,,0,0,0.55,0,3.25,0,0.05,94.485,0,0,0.225,0,0.115,0,0.1,0,0,1.225,,903,565,19,,4,Normalized (air cooled) – general-purpose steel
2570,AISI 8822 Steel,"Normalized, Machined To 13.7 mm Rounds, Pseudocarburized, 150C (300F) Temper",,0,,0,0,0.875,0,0.55,0,0.04,97.2,0,0.035,0.225,0,0.35,0,0.225,0,0,0.5,,1524,1149,13,,0,Carburized – quenched (oil) – wear-resistant surface steel
2571,AISI E9310H Steel,"Mock Carburized, 790C (1450F) Reheat, 230C (450F) Temper, 13 mm (0.5 In.) Round",,8,,0,0,0.55,0,3.25,0,0.05,94.485,0,0,0.225,0,0.115,0,0.1,0,0,1.225,,1227,979,15,,8,Carburized – quenched (oil) – wear-resistant surface steel (variant)
2572,AISI E9310 Steel,"Normalized, Machined To 25 mm (1 In.) Rounds, Pseudocarburized, 150C (300F) Temper",,0,,0,0,0.55,0,3.25,0,0.025,94.455,0,0.025,0.275,0,0.115,0,0.105,0,0,1.2,,1200,1034,15,,0,Carburized – quenched (oil) – wear-resistant surface steel
2573,AISI 8620 Steel,"Normalized, Machined To 13.7 mm, Pseudocarburized, Oil Quenched, 150C Temper",,0,,0,0,0.8,0,0.55,0,0.04,97.42,0,0.035,0.25,0,0.2,0,0.205,0,0,0.5,,1110,924,15,,0,Carburized – quenched (oil) – wear-resistant surface steel
2574,AISI E9310H Steel,Normalized At 890C (1635F),,4,,0,0,0.55,0,3.25,0,0.05,94.485,0,0,0.225,0,0.115,0,0.1,0,0,1.225,,910,570,18,,4,Normalized (air cooled) – general-purpose steel
2575,AISI E9310H Steel,"Mock Carburized, 790C (1450F) Reheat, 230C (450F) Temper, 50 mm (2 In.) Round",,8,,0,0,0.55,0,3.25,0,0.05,94.485,0,0,0.225,0,0.115,0,0.1,0,0,1.225,,993,731,17,,8,Carburized – quenched (oil) – wear-resistant surface steel (variant)
2576,AISI 8622 Steel,"Heat Treated, Machined To 13.7 mm Rounds, Pseudocarburized, 150C (300F) Temper",,0,,0,0,0.8,0,0.55,0,0.04,97.425,0,0.035,0.225,0,0.2,0,0.225,0,0,0.5,,1524,1149,13,,0,Carburized – quenched (oil) – wear-resistant surface steel
2577,AISI E9310H Steel,"Normalized, Machined To 13.7 mm Rounds, Pseudocarburized, 800C (1470F) Reheat, 150C (300F) Temper",,0,,0,0,0.55,0,3.25,0,0.05,94.485,0,0,0.225,0,0.115,0,0.1,0,0,1.225,,1131,965,16,,0,Carburized – quenched (oil) – wear-resistant surface steel
2578,ASTM A710 Steel,"Grade A, Class 2, 6.4 - 25 mm Inclusive",,1,,0,1.15,0.55,0,0.85,0,0.025,95.96,0,0.025,0.4,0,0.2,0,0.07,0.02,0,0.75,,495,450,20,,1,Hot rolled – general construction steel
2579,AISI 8620H Steel,"Mock Carburized, Reheated And Oil Quenched, 150C (300F) Temper, 100 mm (4 In.) Round",,8,,0,0,0.775,0,0.55,0,0.04,97.445,0,0.035,0.25,0,0.2,0,0.205,0,0,0.5,,675,400,24,,8,Carburized – quenched (oil) – wear-resistant surface steel (variant)
2580,AISI 4820 Steel,"Mock Carburized, Reheated To 800C (1470F), 230C (450F) Temper, 25 mm (1 In.) Round",,8,,0,0,0.6,0,3.5,0,0.04,95.145,0,0.035,0.225,0,0.25,0,0.205,0,0,0,,1125,827,15,,8,Carburized – quenched (oil) – wear-resistant surface steel (variant)
2581,AISI E9310 Steel,"Mock Carburized, 790C (1450F) Reheat, 230C (450F) Temper, 25 mm (1 In.) Round",,8,,0,0,0.55,0,3.25,0,0.025,94.455,0,0.025,0.275,0,0.115,0,0.105,0,0,1.2,,1089,848,16,,8,Carburized – quenched (oil) – wear-resistant surface steel (variant)
2582,AISI 4118 Steel,"Mock Carburized At 925C (1700F) For 8 Hours, Reheated To 830C (1525F), Oil Quenched, 150C (300F) Temper, 230C (450F) Temper, 14 mm (0.55 In.) Round",,8,,0,0,0.8,0,0,0,0.04,98.055,0,0.035,0.25,0,0.115,0,0.205,0,0,0.5,,951,617,17,,8,Carburized – quenched (oil) – wear-resistant surface steel (variant)
2583,ASTM A131 Steel,Grade Dh36,,1,,0,0.35,1.25,0,0.4,0,0.04,96.96,0,0.04,0.3,0.1,0.08,0,0.18,0.05,0,0.25,,490,350,19,,1,Hot rolled – general construction steel
2584,AISI 8620H Steel,"Normalized, Machined To 13.7 mm, Pseudocarburized, Reheated To 775C, 150C Temper",,0,,0,0,0.775,0,0.55,0,0.04,97.445,0,0.035,0.25,0,0.2,0,0.205,0,0,0.5,,938,772,15,,0,Carburized – quenched (oil) – wear-resistant surface steel
2585,AISI E9310 Steel,"Single Quenched And Tempered At 150C (300F), 1.2 mm Case Depth",,5,,0,0,0.55,0,3.25,0,0.025,94.455,0,0.025,0.275,0,0.115,0,0.105,0,0,1.2,,1193,931,15,,5,Carburized – quenched (oil) – wear-resistant surface steel (variant)
2586,ASTM A131 Steel,Grade D,,1,,0,0,1.025,0,0,0,0.04,98.46,0,0.04,0.225,0,0,0,0.21,0,0,0,,400,220,21,,1,Hot rolled – general construction steel
2587,AISI E9310 Steel,"Double Quenched And Tempered At 230C (450F), 1.4 mm Case Depth",,5,,0,0,0.55,0,3.25,0,0.025,94.455,0,0.025,0.275,0,0.115,0,0.105,0,0,1.2,,1169,951,14,,5,Carburized – quenched (oil) – wear-resistant surface steel (variant)
2588,AISI 8822H Steel,"Normalized, Machined To 25 mm (1 In.) Rounds, Pseudocarburized, 775C (1430F) Reheat, 150C (300F) Temper",,0,,0,0,0.875,0,0.55,0,0.04,97.205,0,0.035,0.225,0,0.35,0,0.22,0,0,0.5,,1176,654,12,,0,Carburized – quenched (oil) – wear-resistant surface steel
2589,ASTM A135 Steel,Grade A,,1,,0,0,0.95,0,0,0,0.06,98.69,0,0.05,0,0,0,0,0.25,0,0,0,,330,205,35,,1,Hot rolled – general construction steel
2590,ASTM A131 Steel,Grade Eh32,,1,,0,0.35,1.25,0,0.4,0,0.05,96.95,0,0.04,0.3,0.1,0.08,0,0.18,0.05,0,0.25,,470,315,19,,1,Hot rolled – general construction steel
2591,AISI 4320H Steel,"Normalized 925C (1700F) In 32 mm Rounds, Machined To 13.7 mm Rounds, Pseudocarburized At 925C (1700F) For 8 Hrs., Box Cooled To 20C, Oil Quenched, 150C (300F) Temper",,0,,0,0,0.55,0,1.775,0,0.04,96.425,0,0.035,0.225,0,0.25,0,0.2,0,0,0.5,,1240,1020,14,,0,Carburized – quenched (oil) – wear-resistant surface steel
2592,ASTM A182,"Grade F11, Class 2",,1,,0,0,0.55,0,0,0,0.04,96.7,0,0.04,0.75,0,0.545,0,0.125,0,0,1.25,,485,275,20,,1,Hot rolled – general construction steel
2593,ASTM A285,Grade A,,1,,0,0,0.9,0,0,0,0.04,98.855,0,0.035,0,0,0,0,0.17,0,0,0,,310,165,27,,1,Hot rolled – general construction steel
2594,ASTM A424 Steel,"Type I, Direct Cover Coat",,2,,0,0,0.6,0,0,0,0.04,99.352,0,0,0,0,0,0,0.008,0,0,0,,310,170,42,,2,Quenched (oil) – general-purpose steel (tested)
2595,AISI E9310H Steel,Annealed At 845C (1550F),,7,,0,0,0.55,0,3.25,0,0.05,94.485,0,0,0.225,0,0.115,0,0.1,0,0,1.225,,820,440,17,,7,Annealed – easy-to-machine – round annealed stock
2596,ASTM A424 Steel,"Type Ii, Composition B, Commercial Quality",,2,,0,0,0.2,0,0,0,0.04,99.665,0,0.015,0,0,0,0,0.08,0,0,0,,345,240,28,,2,Quenched (oil) – general-purpose steel (tested)
2597,ASTM A424 Steel,"Type Ii, Composition B, Drawing Quality",,2,,0,0,0.2,0,0,0,0.035,99.67,0,0.015,0,0,0,0,0.08,0,0,0,,295,200,38,,2,Quenched (oil) – general-purpose steel (tested)
2598,ASTM A139 Steel,Grade B,,1,,0,0,1,0,0,0,0.05,98.61,0,0.04,0,0,0,0,0.3,0,0,0,,415,240,30,,1,Hot rolled – general construction steel
2599,AISI 4023 Steel,"Normalized At 925C (1700F), Machined To 25 mm (1 In.) Rounds, Pseudocarburized At 925C (1700F), Box Cooled To Rt, Reheated To 855C (1570F) And Oil Quenched, 150C (300F) Temper",,0,,0,0,0.8,0,0,0,0.04,98.4,0,0.035,0.25,0,0.25,0,0.225,0,0,0,,786,495,22,,0,Carburized – quenched (oil) – wear-resistant surface steel
2600,AISI 8620 Steel,"Mock Carburized, Reheated And Oil Quenched, 230C (450F) Temper, 100 mm (4 In.) Round",,8,,0,0,0.8,0,0.55,0,0.04,97.42,0,0.035,0.25,0,0.2,0,0.205,0,0,0.5,,675,385,25,,8,Carburized – quenched (oil) – wear-resistant surface steel (variant)
2601,ASTM A285,Grade C,,1,,0,0,0.9,0,0,0,0.04,98.745,0,0.035,0,0,0,0,0.28,0,0,0,,380,205,23,,1,Hot rolled – general construction steel
2602,ASTM A285,Grade B,,1,,0,0,0.9,0,0,0,0.04,98.805,0,0.035,0,0,0,0,0.22,0,0,0,,345,185,25,,1,Hot rolled – general construction steel
2603,AISI 8622H Steel,"Heat Treated, Machined To 13.7 mm Rounds, Pseudocarburized, 150C (300F) Temper",,0,,0,0,0.775,0,0.55,0,0.04,97.46,0,0.035,0.225,0,0.2,0,0.22,0,0,0.495,,1524,1149,13,,0,Carburized – quenched (oil) – wear-resistant surface steel
2604,AISI E9310H Steel,"Mock Carburized, 790C (1450F) Reheat, 150C (300F) Temper, 25 mm (1 In.) Round",,8,,0,0,0.55,0,3.25,0,0.05,94.485,0,0,0.225,0,0.115,0,0.1,0,0,1.225,,1096,848,15,,8,Carburized – quenched (oil) – wear-resistant surface steel (variant)
2605,AISI 8620H Steel,"Mock Carburized, Reheated And Oil Quenched, 230C (450F) Temper, 50 mm (2 In.) Round",,8,,0,0,0.775,0,0.55,0,0.04,97.445,0,0.035,0.25,0,0.2,0,0.205,0,0,0.5,,786,495,22,,8,Carburized – quenched (oil) – wear-resistant surface steel (variant)
2606,AISI E9310 Steel,"Mock Carburized, 790C (1450F) Reheat, 150C (300F) Temper, 25 mm (1 In.) Round",,8,,0,0,0.55,0,3.25,0,0.025,94.455,0,0.025,0.275,0,0.115,0,0.105,0,0,1.2,,1096,848,15,,8,Carburized – quenched (oil) – wear-resistant surface steel (variant)
2607,ASTM A131 Steel,Grade A,,1,,0,0,0.65,0,0,0,0.05,98.99,0,0.05,0,0,0,0,0.26,0,0,0,,400,220,21,,1,Hot rolled – general construction steel
2608,AISI E9310 Steel,"Normalized, Machined To 25 mm (1 In.) Rounds, Pseudocarburized, 775C (1430F) Reheat, 150C (300F) Temper",,0,,0,0,0.55,0,3.25,0,0.025,94.455,0,0.025,0.275,0,0.115,0,0.105,0,0,1.2,,1000,814,15,,0,Carburized – quenched (oil) – wear-resistant surface steel
2609,AISI 4820H Steel,"Direct Quenched From Pot, Tempered (150C (300F)), 0.99 mm Case Depth",,5,,0,0,0.6,0,3.5,0,0.04,95.15,0,0.035,0.225,0,0.25,0,0.2,0,0,0,,1415,1141,13,,5,Carburized – quenched (oil) – wear-resistant surface steel (variant)
2610,ASTM A500 Steel,"Grade A, Shaped Structural Tubing",,2,,0,0.18,0,0,0,0,0.063,99.407,0,0.05,0,0,0,0,0.3,0,0,0,,310,270,25,,2,Quenched (oil) – general-purpose steel (tested)
2611,AISI E9310H Steel,"Normalized, Machined To 13.7 mm Rounds, Pseudocarburized, 150C (300F) Temper",,0,,0,0,0.55,0,3.25,0,0.05,94.485,0,0,0.225,0,0.115,0,0.1,0,0,1.225,,1289,1117,15,,0,Carburized – quenched (oil) – wear-resistant surface steel
2612,AISI 8620 Steel,"Normalized, Machined To 25 mm, Pseudocarburized, Oil Quenched, 150C Temper",,0,,0,0,0.8,0,0.55,0,0.04,97.42,0,0.035,0.25,0,0.2,0,0.205,0,0,0.5,,1075,876,14,,0,Carburized – quenched (oil) – wear-resistant surface steel
2613,ASTM A709 Steel,"Grade 100 And 100W, _ 64 mm",,1,,0,0,0.95,0,0,0,0.04,98.82,0,0.035,0,0,0,0,0.155,0,0,0,,760,690,18,,1,Hot rolled – general construction steel
2614,ASTM A424 Steel,"Type I, Drawing Quality",,2,,0,0,0.6,0,0,0,0.035,99.357,0,0,0,0,0,0,0.008,0,0,0,,275,170,45,,2,Quenched (oil) – general-purpose steel (tested)
2615,ASTM A424 Steel,"Type Ii, Composition A, Commercial Quality",,2,,0,0,0.12,0,0,0,0.04,99.785,0,0.015,0,0,0,0,0.04,0,0,0,,345,240,28,,2,Quenched (oil) – general-purpose steel (tested)
2616,ASTM A514 Steel,"Grade F, Plate Thickness _ 19 mm",,11,,0,0.325,0.8,0,0.85,0,0.04,96.46175,0,0.04,0.25,0.055,0.5,0,0.15,0,0.00325,0.525,,760,690,18,,11,plate – no special treatment – general-purpose steel
2617,ASTM A424 Steel,"Type Ii, Composition A, Drawing Quality",,2,,0,0,0.12,0,0,0,0.035,99.79,0,0.015,0,0,0,0,0.04,0,0,0,,295,200,38,,2,Quenched (oil) – general-purpose steel (tested)
2618,ASTM A514 Steel,"Grade F, Plate Thickness 64 - 150 mm",,11,,0,0.325,0.8,0,0.85,0,0.04,96.46175,0,0.04,0.25,0.055,0.5,0,0.15,0,0.00325,0.525,,690,620,16,,11,plate – no special treatment – general-purpose steel
2619,AISI 8620H Steel,Annealed 25 mm (1 In.) Round,,3,,0,0,0.775,0,0.55,0,0.04,97.445,0,0.035,0.25,0,0.2,0,0.205,0,0,0.5,,540,385,31,,3,Normalized – easy-to-machine stock (cold drawn)
2620,ASTM A514 Steel,"Grade D, Plate Thickness _ 19 mm",,11,,0,0.3,0.55,0,0,0.07,0,97.435,0,0,0.28,0,0.2,0,0.165,0,0,1,,760,690,18,,11,plate – no special treatment – general-purpose steel
2621,AISI E9310 Steel,"Mock Carburized, 790C (1450F) Reheat, 230C (450F) Temper, 13 mm (0.5 In.) Round",,8,,0,0,0.55,0,3.25,0,0.025,94.455,0,0.025,0.275,0,0.115,0,0.105,0,0,1.2,,1227,979,15,,8,Carburized – quenched (oil) – wear-resistant surface steel (variant)
2622,ASTM A514 Steel,"Grade K, Plate Thickness 19 - 64 mm",,11,,0,0,1.3,0,0,0,0,97.8,0,0,0.25,0,0.5,0,0.15,0,0,0,,760,690,18,,11,plate – no special treatment – general-purpose steel
2623,ASTM A139 Steel,Grade A,,1,,0,0,1,0,0,0,0.05,98.91,0,0.04,0,0,0,0,0,0,0,0,,330,205,35,,1,Hot rolled – general construction steel
2624,AISI 8822H Steel,"Normalized, Machined To 13.7 mm Rounds, Pseudocarburized, 775C (1430F) Reheat, 150C (300F) Temper",,0,,0,0,0.875,0,0.55,0,0.04,97.205,0,0.035,0.225,0,0.35,0,0.22,0,0,0.5,,1198,693,11,,0,Carburized – quenched (oil) – wear-resistant surface steel
2625,ASTM A514 Steel,"Grade E, Plate Thickness 64 - 150 mm",,11,,0,0,0.55,0,0,0.055,0.04,96.652,0,0.04,0.3,0,0.5,0,0.16,0,0.003,1.7,,690,620,16,,11,plate – no special treatment – general-purpose steel
2626,AISI E9310 Steel,"Normalized, Machined To 25 mm (1 In.) Rounds, Pseudocarburized, 800C (1470F) Reheat, 150C (300F) Temper",,0,,0,0,0.55,0,3.25,0,0.025,94.455,0,0.025,0.275,0,0.115,0,0.105,0,0,1.2,,1076,917,15,,0,Carburized – quenched (oil) – wear-resistant surface steel
2627,ASTM A500 Steel,"Grade C, Shaped Structural Tubing",,2,,0,0.18,1.4,0,0,0,0.063,98.037,0,0.05,0,0,0,0,0.27,0,0,0,,425,345,21,,2,Quenched (oil) – general-purpose steel (tested)
2628,ASTM A514 Steel,"Grade E, Plate Thickness _ 19 mm",,11,,0,0,0.55,0,0,0.055,0.04,96.652,0,0.04,0.3,0,0.5,0,0.16,0,0.003,1.7,,760,690,18,,11,plate – no special treatment – general-purpose steel
2629,ASTM A514 Steel,"Grade A, Plate Thickness _ 19 mm",,11,,0,0,0.95,0,0,0,0.04,97.2075,0.1,0.04,0.6,0,0.23,0,0.18,0,0.0025,0.65,,760,690,18,,11,plate – no special treatment – general-purpose steel
2630,ASTM A514 Steel,"Grade L, Plate Thickness 19 - 64 mm",,11,,0,0.3,0.55,0,0,0.07,0,96.905,0,0,0.28,0,0.33,0,0.165,0,0,1.4,,760,690,18,,11,plate – no special treatment – general-purpose steel
2631,ASTM A283 Steel,Grade B,,1,,0,0.2,0.9,0,0,0,0.05,98.6,0,0.04,0.04,0,0,0,0.17,0,0,0,,345,185,25,,1,Hot rolled – general construction steel
2632,ASTM A514 Steel,"Grade H, Plate Thickness _ 19 mm",,11,,0,0,1.125,0,0.5,0,0.04,97.02225,0,0.04,0.275,0.055,0.25,0,0.165,0,0.00275,0.525,,760,690,18,,11,plate – no special treatment – general-purpose steel
2633,ASTM A131 Steel,Grade B,,1,,0,0,0.95,0,0,0,0.04,98.41,0,0.04,0.35,0,0,0,0.21,0,0,0,,400,220,21,,1,Hot rolled – general construction steel
2634,ASTM A135 Steel,Grade B,,1,,0,0,0.3,0,0,0,0.06,99.29,0,0.05,0,0,0,0,0.3,0,0,0,,415,240,30,,1,Hot rolled – general construction steel
2635,ASTM A500 Steel,"Grade C, Round Structural Tubing",,2,,0,0.18,1.4,0,0,0,0.063,98.037,0,0.05,0,0,0,0,0.27,0,0,0,,425,315,21,,2,Quenched (oil) – general-purpose steel (tested)
2636,ASTM A446 Steel,Grade C,,1,,0,0.2,0,0,0,0,0.04,99.41,0,0.1,0,0,0,0,0.25,0,0,0,,380,275,16,,1,Hot rolled – general construction steel
2637,ASTM A139 Steel,Grade E,,1,,0,0,1.4,0,0,0,0.05,98.21,0,0.04,0,0,0,0,0.3,0,0,0,,455,360,22,,1,Hot rolled – general construction steel
2638,ASTM A514 Steel,"Grade C, Plate Thickness _ 19 mm",,11,,0,0,1.3,0,0,0,0.04,98.017,0,0.04,0.225,0,0.225,0,0.15,0,0.003,0,,760,690,18,,11,plate – no special treatment – general-purpose steel
2639,ASTM A570 Steel,Grade 30,,1,,0,0.2,0.9,0,0,0,0.05,98.56,0,0.04,0,0,0,0,0.25,0,0,0,,340,205,17,,1,Hot rolled – general construction steel
2640,ASTM A139 Steel,Grade C,,1,,0,0,1.2,0,0,0,0.05,98.41,0,0.04,0,0,0,0,0.3,0,0,0,,415,290,25,,1,Hot rolled – general construction steel
2641,ASTM A678 Steel,Grade A,,1,,0,0.275,1.2,0,0.25,0,0.05,97.37,0,0.04,0.325,0,0.08,0,0.16,0,0,0.25,,485,345,22,,1,Hot rolled – general construction steel
2642,AISI E9310 Steel,"Normalized At 890C (1635F), 25 mm (1 In.) Round",,4,,0,0,0.55,0,3.25,0,0.025,94.455,0,0.025,0.275,0,0.115,0,0.105,0,0,1.2,,910,570,18,,4,Normalized (air cooled) – general-purpose steel
2643,ASTM A514 Steel,"Grade E, Plate Thickness 19 - 64 mm",,11,,0,0,0.55,0,0,0.055,0.04,96.652,0,0.04,0.3,0,0.5,0,0.16,0,0.003,1.7,,760,690,18,,11,plate – no special treatment – general-purpose steel
2644,ASTM A283 Steel,Grade A,,1,,0,0.2,0.9,0,0,0,0.05,98.63,0,0.04,0.04,0,0,0,0.14,0,0,0,,310,165,27,,1,Hot rolled – general construction steel
2645,AISI 8620 Steel,"Quenched From Carburizing Box, 25 mm (1 In.) Round",,2,,0,0,0.8,0,0.55,0,0.04,97.42,0,0.035,0.25,0,0.2,0,0.205,0,0,0.5,,931,758,16,,2,Quenched (oil) – general-purpose steel (tested)
2646,AISI E9310H Steel,"Double Quenched And Tempered At 230C (450F), 1.4 mm Case Depth",,5,,0,0,0.55,0,3.25,0,0.05,94.485,0,0,0.225,0,0.115,0,0.1,0,0,1.225,,1169,951,14,,5,Carburized – quenched (oil) – wear-resistant surface steel (variant)
2647,AISI 8620H Steel,"Normalized, Machined To 25 mm, Pseudocarburized, Reheated To 845C, 150C Temper",,0,,0,0,0.775,0,0.55,0,0.04,97.445,0,0.035,0.25,0,0.2,0,0.205,0,0,0.5,,1050,855,17,,0,Carburized – quenched (oil) – wear-resistant surface steel
2648,ASTM A573 Steel,Grade 58,,1,,0,0,0.75,0,0,0,0.05,98.705,0,0.04,0.225,0,0,0,0.23,0,0,0,,400,220,21,,1,Hot rolled – general construction steel
2649,ASTM A283 Steel,Grade C,,1,,0,0.2,0.9,0,0,0,0.05,98.53,0,0.04,0.04,0,0,0,0.24,0,0,0,,380,205,22,,1,Hot rolled – general construction steel
2650,ASTM A514 Steel,"Grade F, Plate Thickness 19 - 64 mm",,11,,0,0.325,0.8,0,0.85,0,0.04,96.46175,0,0.04,0.25,0.055,0.5,0,0.15,0,0.00325,0.525,,760,690,18,,11,plate – no special treatment – general-purpose steel
2651,AISI 8822 Steel,"Normalized, Machined To 25 mm (1 In.) Rounds, Pseudocarburized, 865C (1590F) Reheat, 150C (300F) Temper",,0,,0,0,0.875,0,0.55,0,0.04,97.2,0,0.035,0.225,0,0.35,0,0.225,0,0,0.5,,1250,900,13,,0,Carburized – quenched (oil) – wear-resistant surface steel
2652,ASTM A139 Steel,Grade D,,1,,0,0,1.3,0,0,0,0.05,98.31,0,0.04,0,0,0,0,0.3,0,0,0,,415,315,23,,1,Hot rolled – general construction steel
2653,ASTM A678 Steel,Grade B,,1,,0,0.275,1.15,0,0.25,0,0.05,97.38,0,0.04,0.325,0,0.08,0,0.2,0,0,0.25,,550,415,22,,1,Hot rolled – general construction steel
2654,AISI E9310 Steel,Normalized At 890C (1635F),,4,,0,0,0.55,0,3.25,0,0.025,94.455,0,0.025,0.275,0,0.115,0,0.105,0,0,1.2,,910,570,18,,4,Normalized (air cooled) – general-purpose steel
2655,ASTM A570 Steel,Grade 33,,1,,0,0.2,0.9,0,0,0,0.05,98.56,0,0.04,0,0,0,0,0.25,0,0,0,,360,230,16,,1,Hot rolled – general construction steel
2656,ASTM A203 Low Alloy Steel,Grade B,,1,,0,0,0.8,0,2.3,0,0.04,96.295,0,0.04,0.275,0,0,0,0.25,0,0,0,,485,275,17,,1,Hot rolled – general construction steel
2657,ASTM A202 Low Alloy Steel,Grade B,,1,,0,0,1.225,0,0,0,0.04,97.22,0,0.04,0.75,0,0,0,0.25,0,0,0.475,,585,325,15,,1,Hot rolled – general construction steel
2658,ASTM A131 Steel,Grade Ah36,,1,,0,0.35,1.25,0,0.4,0,0.04,96.96,0,0.04,0.3,0.1,0.08,0,0.18,0.05,0,0.25,,490,350,19,,1,Hot rolled – general construction steel
2659,ASTM A514 Steel,"Grade H, Plate Thickness 19 - 64 mm",,11,,0,0,1.125,0,0.5,0,0.04,97.02225,0,0.04,0.275,0.055,0.25,0,0.165,0,0.00275,0.525,,760,690,18,,11,plate – no special treatment – general-purpose steel
2660,ASTM A570 Steel,Grade 50,,1,,0,0.2,1.35,0,0,0,0.05,98.11,0,0.04,0,0,0,0,0.25,0,0,0,,450,345,10,,1,Hot rolled – general construction steel
2661,ASTM A514 Steel,"Grade L, Plate Thickness _ 19 mm",,11,,0,0.3,0.55,0,0,0.07,0,96.905,0,0,0.28,0,0.33,0,0.165,0,0,1.4,,760,690,18,,11,plate – no special treatment – general-purpose steel
2662,ASTM A131 Steel,Grade Ah32,,1,,0,0.35,1.25,0,0.4,0,0.04,96.96,0,0.04,0.3,0.1,0.08,0,0.18,0.05,0,0.25,,470,315,19,,1,Hot rolled – general construction steel
2663,ASTM A131 Steel,Grade Dh32,,1,,0,0.35,1.25,0,0.4,0,0.05,96.95,0,0.04,0.3,0.1,0.08,0,0.18,0.05,0,0.25,,470,315,19,,1,Hot rolled – general construction steel
2664,ASTM A611 Steel,Grade D,,1,,0,0.2,0.9,0,0,0,0.04,98.62,0,0.04,0,0,0,0,0.2,0,0,0,,275,360,20,,1,Hot rolled – general construction steel
2665,ASTM A500 Steel,"Grade B, Shaped Structural Tubing",,2,,0,0.18,0,0,0,0,0.063,99.407,0,0.05,0,0,0,0,0.3,0,0,0,,400,315,23,,2,Quenched (oil) – general-purpose steel (tested)
2666,ASTM A573 Steel,Grade 70,,1,,0,0,1.025,0,0,0,0.05,98.33,0,0.04,0.275,0,0,0,0.28,0,0,0,,485,290,18,,1,Hot rolled – general construction steel
2667,ASTM A514 Steel,"Grade B, Plate Thickness _ 19 mm",,11,,0,0,0.85,0,0,0.02,0.04,97.82725,0,0.04,0.275,0.055,0.2,0,0.165,0,0.00275,0.525,,760,690,18,,11,plate – no special treatment – general-purpose steel
2668,ASTM A204 Low Alloy Steel,Grade A,,1,,0,0,0.9,0,0,0,0.04,97.97,0,0.04,0.275,0,0.525,0,0.25,0,0,0,,450,255,19,,1,Hot rolled – general construction steel
2669,ASTM A678 Steel,"Grade C, Plate Thickness 38 - 51 mm",,11,,0,0.275,1.3,0,0.25,0,0.05,97.185,0,0.04,0.35,0,0.08,0,0.22,0,0,0.25,,585,450,19,,11,plate – no special treatment – general-purpose steel
2670,ASTM A514 Steel,"Grade J, Plate Thickness _ 19 mm",,11,,0,0,0.575,0,0,0,0.04,98.332,0,0.04,0.275,0,0.575,0,0.16,0,0.003,0,,760,690,18,,11,plate – no special treatment – general-purpose steel
2671,ASTM A424 Steel,"Type I, Commercial Quality",,2,,0,0,0.6,0,0,0,0.04,99.35,0,0,0,0,0,0,0.01,0,0,0,,295,230,37,,2,Quenched (oil) – general-purpose steel (tested)
2672,ASTM A203 Low Alloy Steel,Grade F,,1,,0,0,0.8,0,3.5,0,0.04,95.115,0,0.04,0.275,0,0,0,0.23,0,0,0,,515,345,20,,1,Hot rolled – general construction steel
2673,AISI 8620 Steel,"Mock Carburized, Reheated And Oil Quenched, 230C (450F) Temper, 50 mm (2 In.) Round",,8,,0,0,0.8,0,0.55,0,0.04,97.42,0,0.035,0.25,0,0.2,0,0.205,0,0,0.5,,786,495,22,,8,Carburized – quenched (oil) – wear-resistant surface steel (variant)
2674,ASTM A302 Alloy Steel,Grade B,,1,,0,0,1.325,0,0,0,0.04,97.545,0,0.04,0.275,0,0.525,0,0.25,0,0,0,,550,345,15,,1,Hot rolled – general construction steel
2675,ASTM A514 Steel,"Grade B, Plate Thickness 19-32 mm (0.75-1.25 In)",,11,,0,0,0.85,0,0,0.02,0.4,97.46725,0,0.04,0.275,0.055,0.2,0,0.165,0,0.00275,0.525,,760,690,18,,11,plate – no special treatment – general-purpose steel
2676,ASTM A36 Steel,Flange,,2,,0,0.2,1,0,0,0,0.05,98.145,0,0.04,0.275,0,0,0,0.29,0,0,0,,400,250,20,,2,Quenched (oil) – general-purpose steel (tested)
2677,ASTM A611 Steel,Grade C,,1,,0,0.2,0.6,0,0,0,0.04,98.92,0,0.04,0,0,0,0,0.2,0,0,0,,330,230,22,,1,Hot rolled – general construction steel
2678,ASTM A514 Steel,"Grade K, Plate Thickness _ 19 mm",,11,,0,0,1.3,0,0,0,0,97.8,0,0,0.25,0,0.5,0,0.15,0,0,0,,760,690,18,,11,plate – no special treatment – general-purpose steel
2679,ASTM A302 Alloy Steel,Grade D,,1,,0,0,1.325,0,0.85,0,0.04,96.695,0,0.04,0.275,0,0.525,0,0.25,0,0,0,,550,345,17,,1,Hot rolled – general construction steel
2680,ASTM A573 Steel,Grade 65,,1,,0,0,1.025,0,0,0,0.05,98.35,0,0.04,0.275,0,0,0,0.26,0,0,0,,450,240,20,,1,Hot rolled – general construction steel
2681,ASTM A570 Steel,Grade 36,,1,,0,0.2,0.9,0,0,0,0.05,98.56,0,0.04,0,0,0,0,0.25,0,0,0,,365,250,17,,1,Hot rolled – general construction steel
2682,ASTM A514 Steel,"Grade N, Plate Thickness _ 19 mm",,11,,0,0,0.95,0,0,0,0,97.24,0.08,0,0.65,0,0.25,0,0.18,0,0,0.65,,760,690,18,,11,plate – no special treatment – general-purpose steel
2683,ASTM A699 Steel,Class 2,,1,,0,0,1.55,0,0,0,0.025,97.565,0,0.04,0.4,0,0.3,0,0.06,0.06,0,0,,620,515,18,,1,Hot rolled – general construction steel
2684,ASTM A709 Steel,"Grade 36, Carbon Steel Shapes (> 634 Kg/M)",,2,,0,0,1,0,0,0,0.05,98.365,0,0.04,0.275,0,0,0,0.27,0,0,0,,400,250,19,,2,Quenched (oil) – general-purpose steel (tested)
2685,ASTM A202 Low Alloy Steel,Grade A,,1,,0,0,1.225,0,0,0,0.04,97.3,0,0.04,0.75,0,0,0,0.17,0,0,0.475,,515,310,16,,1,Hot rolled – general construction steel
2686,ASTM A387 Alloy Steel,"Grade 12, Class 2",,1,,0,0,0.525,0,0,0,0.04,97.45,0,0.04,0.275,0,0.525,0,0.17,0,0,0.975,,450,275,19,,1,Hot rolled – general construction steel
2687,ASTM A284 Steel,Grade D,,1,,0,0,0.9,0,0,0,0.05,98.385,0,0.04,0.275,0,0,0,0.35,0,0,0,,415,230,21,,1,Hot rolled – general construction steel
2688,ASTM A387 Alloy Steel,"Grade 22, Class 1",,1,,0,0,0.45,0,0,0,0.04,95.57,0,0.04,0.5,0,1,0,0.15,0,0,2.25,,415,205,18,,1,Hot rolled – general construction steel
2689,ASTM A699 Steel,Class 3,,1,,0,0,1.55,0,0,0,0.025,97.565,0,0.04,0.4,0,0.3,0,0.06,0.06,0,0,,585,485,18,,1,Hot rolled – general construction steel
2690,ASTM A131 Steel,Grade Ds,,1,,0,0,1.175,0,0,0,0.04,98.36,0,0.04,0.225,0,0,0,0.16,0,0,0,,400,220,21,,1,Hot rolled – general construction steel
2691,ASTM A387 Alloy Steel,"Grade 11, Class 1",,1,,0,0,0.525,0,0,0,0.04,96.775,0,0.04,0.65,0,0.55,0,0.17,0,0,1.25,,415,240,19,,1,Hot rolled – general construction steel
2692,ASTM A131 Steel,Grade Cs,,1,,0,0,1.175,0,0,0,0.04,98.36,0,0.04,0.225,0,0,0,0.16,0,0,0,,400,220,21,,1,Hot rolled – general construction steel
2693,ASTM A709 Steel,"Grade 36, Carbon Steel Plate (> 200 mm Wide)",,2,,0,0,1,0,0,0,0.05,98.365,0,0.04,0.275,0,0,0,0.27,0,0,0,,400,220,20,,2,Quenched (oil) – general-purpose steel (tested)
2694,ASTM A387 Alloy Steel,"Grade 2, Class 1",,1,,0,0,0.675,0,0,0,0.04,97.585,0,0.04,0.275,0,0.525,0,0.21,0,0,0.65,,380,230,18,,1,Hot rolled – general construction steel
2695,ASTM A514 Steel,"Grade M, Plate Thickness 19-64 mm",,11,,0,0,0.575,0,1.35,0,0.04,97.027,0,0.04,0.275,0,0.525,0,0.165,0,0.003,0,,760,690,18,,11,plate – no special treatment – general-purpose steel
2696,ASTM A446 Steel,Grade B,,1,,0,0.2,0,0,0,0,0.04,99.46,0,0.1,0,0,0,0,0.2,0,0,0,,360,255,18,,1,Hot rolled – general construction steel
2697,ASTM A131 Steel,Grade Eh36,,1,,0,0.35,1.25,0,0.4,0,0.05,96.95,0,0.04,0.3,0.1,0.08,0,0.18,0.05,0,0.25,,490,350,19,,1,Hot rolled – general construction steel
2698,ASTM A709 Steel,"Grade 36, Carbon Steel Plate (_ 200 M)",,2,,0,0,1,0,0,0,0.05,98.365,0,0.04,0.275,0,0,0,0.27,0,0,0,,400,250,20,,2,Quenched (oil) – general-purpose steel (tested)
2699,AISI E9310 Steel,"Mock Carburized, 790C (1450F) Reheat, 230C (450F) Temper, 100 mm (4 In.) Round",,8,,0,0,0.55,0,3.25,0,0.025,94.455,0,0.025,0.275,0,0.115,0,0.105,0,0,1.2,,910,660,20,,8,Carburized – quenched (oil) – wear-resistant surface steel (variant)
2700,ASTM A611 Steel,Grade B,,1,,0,0.2,0.6,0,0,0,0.04,98.92,0,0.04,0,0,0,0,0.2,0,0,0,,310,205,24,,1,Hot rolled – general construction steel
2701,ASTM A387 Alloy Steel,"Grade 12, Class 1",,1,,0,0,0.525,0,0,0,0.04,97.45,0,0.04,0.275,0,0.525,0,0.17,0,0,0.975,,380,230,18,,1,Hot rolled – general construction steel
2702,ASTM A710 Steel,"Grade A, Class 1, 6.4 - 8.0 mm Thick",,1,,0,1.15,0.55,0,0.85,0,0.025,95.96,0,0.025,0.4,0,0.2,0,0.07,0.02,0,0.75,,620,585,20,,1,Hot rolled – general construction steel
2703,ASTM A514 Steel,"Grade J, Plate Thickness 19 - 64 mm",,11,,0,0,0.575,0,0,0,0.04,98.332,0,0.04,0.275,0,0.575,0,0.16,0,0.003,0,,760,690,18,,11,plate – no special treatment – general-purpose steel
2704,ASTM A283 Steel,Grade D,,1,,0,0.2,0.9,0,0,0,0.05,98.5,0,0.04,0.04,0,0,0,0.27,0,0,0,,415,230,20,,1,Hot rolled – general construction steel
2705,ASTM A203 Low Alloy Steel,Grade D,,1,,0,0,0.8,0,3.5,0,0.04,95.145,0,0.04,0.275,0,0,0,0.2,0,0,0,,450,255,19,,1,Hot rolled – general construction steel
2706,ASTM A446 Steel,Grade A,,1,,0,0.2,0,0,0,0,0.04,99.52,0,0.04,0,0,0,0,0.2,0,0,0,,310,230,20,,1,Hot rolled – general construction steel
2707,ASTM A500 Steel,"Grade A, Round Structural Tubing",,2,,0,0.18,0,0,0,0,0.063,99.407,0,0.05,0,0,0,0,0.3,0,0,0,,310,230,25,,2,Quenched (oil) – general-purpose steel (tested)
2708,ASTM A242 Steel,"Type 1, 19 mm Thick",,2,,0,0.2,1,0,0,0,0.05,98.45,0,0.15,0,0,0,0,0.15,0,0,0,,435,290,18,,2,Quenched (oil) – general-purpose steel (tested)
2709,ASTM A302 Alloy Steel,Grade A,,1,,0,0,1.125,0,0,0,0.04,97.745,0,0.04,0.275,0,0.525,0,0.25,0,0,0,,515,310,15,,1,Hot rolled – general construction steel
2710,ASTM A387 Alloy Steel,"Grade 11, Class 2",,1,,0,0,0.525,0,0,0,0.04,96.775,0,0.04,0.65,0,0.55,0,0.17,0,0,1.25,,515,310,18,,1,Hot rolled – general construction steel
2711,AISI 8620 Steel,"Normalized, 25 mm (1 In.) Round",,9,,0,0,0.8,0,0.55,0,0.04,97.42,0,0.035,0.25,0,0.2,0,0.205,0,0,0.5,,635,360,26,,9,Normalized – general-purpose steel (round normalized stock)
2712,ASTM A678 Steel,"Grade C, Plate Thickness 19 - 38 mm",,11,,0,0.275,1.3,0,0.25,0,0.05,97.185,0,0.04,0.35,0,0.08,0,0.22,0,0,0.25,,620,485,19,,11,plate – no special treatment – general-purpose steel
2713,ASTM A709 Steel,"Grade 36, Carbon Steel Bar (Diam. > 200 mm)",,2,,0,0,0.75,0,0,0,0.05,98.61,0,0.04,0.275,0,0,0,0.275,0,0,0,,400,220,20,,2,Quenched (oil) – general-purpose steel (tested)
2714,ASTM A204 Low Alloy Steel,Grade C,,1,,0,0,0.9,0,0,0,0.04,97.94,0,0.04,0.275,0,0.525,0,0.28,0,0,0,,515,295,16,,1,Hot rolled – general construction steel
2715,ASTM A442 Carbon Steel,Grade 55,,1,,0,0,0.95,0,0,0,0.04,98.455,0,0.04,0.275,0,0,0,0.24,0,0,0,,380,205,21,,1,Hot rolled – general construction steel
2716,ASTM A387 Alloy Steel,"Grade 21, Class 1",,1,,0,0,0.45,0,0,0,0.04,94.82,0,0.04,0.5,0,1,0,0.15,0,0,3,,415,205,18,,1,Hot rolled – general construction steel
2717,ASTM A709 Steel,"Grade 36, Carbon Steel Shapes (_ 634 Kg/M)",,2,,0,0,1,0,0,0,0.05,98.37,0,0.04,0.27,0,0,0,0.27,0,0,0,,400,250,20,,2,Quenched (oil) – general-purpose steel (tested)
2718,ASTM A387 Alloy Steel,"Grade 22, Class 2",,1,,0,0,0.45,0,0,0,0.04,95.57,0,0.04,0.5,0,1,0,0.15,0,0,2.25,,515,310,18,,1,Hot rolled – general construction steel
2719,ASTM A387 Alloy Steel,"Grade 9, Class 1",,1,,0,0,0.45,0,0,0,0.03,88.34,0,0.03,1,0,1,0,0.15,0,0,9,,415,205,18,,1,Hot rolled – general construction steel
2720,AISI E9310H Steel,"Mock Carburized, 790C (1450F) Reheat, 150C (300F) Temper, 100 mm (4 In.) Round",,8,,0,0,0.55,0,3.25,0,0.05,94.485,0,0,0.225,0,0.115,0,0.1,0,0,1.225,,938,655,19,,8,Carburized – quenched (oil) – wear-resistant surface steel (variant)
2721,AISI 8622H Steel,"Heat Treated, Machined To 25 mm (1 In.) Rounds, Pseudocarburized, 775C (1430F) Reheat, 150C (300F) Temper",,0,,0,0,0.775,0,0.55,0,0.04,97.46,0,0.035,0.225,0,0.2,0,0.22,0,0,0.495,,1176,654,12,,0,Carburized – quenched (oil) – wear-resistant surface steel
2722,ASTM A36 Steel,Plate,,2,,0,0.2,1.03,0,0,0,0.05,98.13,0,0.04,0.28,0,0,0,0.27,0,0,0,,400,250,20,,2,Quenched (oil) – general-purpose steel (tested)
2723,ASTM A182,"Grade F11, Class 1",,1,,0,0,0.55,0,0,0,0.03,96.84,0,0.03,0.75,0,0.45,0,0.1,0,0,1.25,,520,310,20,,1,Hot rolled – general construction steel
2724,ASTM A514 Steel,"Grade C, Plate Thickness 19-32 mm",,11,,0,0,1.3,0,0,0,0.04,98.017,0,0.04,0.225,0,0.225,0,0.15,0,0.003,0,,760,690,18,,11,plate – no special treatment – general-purpose steel
2725,ASTM A203 Low Alloy Steel,Grade A,,1,,0,0,0.8,0,2.3,0,0.04,96.315,0,0.04,0.275,0,0,0,0.23,0,0,0,,450,255,19,,1,Hot rolled – general construction steel
