Repository: AnokhiPatni/steel-material-recommender

File: steel_dataset.csv.csv (part 16 of 18)
Entry,Name,Processing condition,,Cluster Number (0 to 11),,Al,Cu,Mn,N,Ni,Ti,S,Fe,Zr,P,Si,V,Mo,Co,C,Nb,B,Cr,,(Ultimate) Tensile strength (MPa),Yield strength (MPa),Ductility (%),,Cluster Number,Cluster label
2726,ASTM A204 Low Alloy Steel,Grade B,,1,,0,0,0.9,0,0,0,0.04,97.95,0,0.04,0.275,0,0.525,0,0.27,0,0,0,,485,275,17,,1,Hot rolled – general construction steel
2727,ASTM A570 Steel,Grade 45,,1,,0,0.2,1.35,0,0,0,0.05,98.11,0,0.04,0,0,0,0,0.25,0,0,0,,415,310,12,,1,Hot rolled – general construction steel
2728,ASTM A514 Steel,"Grade G, Plate Thickness _ 19 mm",,11,,0,0,0.95,0,0,0,0,96.8875,0.08,0,0.7,0,0.5,0,0.18,0,0.0025,0.7,,760,690,18,,11,plate – no special treatment – general-purpose steel
2729,ASTM A299 Carbon Steel,Manganese Silicon Alloy,,2,,0,0,1.2,0,0,0,0.04,98.145,0,0.04,0.275,0,0,0,0.3,0,0,0,,515,275,16,,2,Quenched (oil) – general-purpose steel (tested)
2730,ASTM A709 Steel,"Grade 50, High-Strength, Low Alloy Steel (_ 50 mm)",,2,,0,0,1.35,0,0,0,0.05,98.33,0,0.04,0,0,0,0,0.23,0,0,0,,450,345,18,,2,Quenched (oil) – general-purpose steel (tested)
2731,ASTM A387 Alloy Steel,"Grade 9, Class 2",,1,,0,0,0.45,0,0,0,0.03,88.34,0,0.03,1,0,1,0,0.15,0,0,9,,515,310,18,,1,Hot rolled – general construction steel
2732,ASTM A387 Alloy Steel,"Grade 7, Class 1",,1,,0,0,0.45,0,0,0,0.03,90.79,0,0.03,1,0,0.55,0,0.15,0,0,7,,415,205,18,,1,Hot rolled – general construction steel
2733,ASTM A131 Steel,Grade E,,1,,0,0,1.025,0,0,0,0.04,98.49,0,0.04,0.225,0,0,0,0.18,0,0,0,,400,220,21,,1,Hot rolled – general construction steel
2734,ASTM A387 Alloy Steel,"Grade 5, Class 2",,1,,0,0,0.45,0,0,0,0.03,93.28,0,0.04,0.5,0,0.55,0,0.15,0,0,5,,515,310,18,,1,Hot rolled – general construction steel
2735,ASTM A203 Low Alloy Steel,Grade E,,1,,0,0,0.8,0,3.5,0,0.04,95.115,0,0.04,0.275,0,0,0,0.23,0,0,0,,485,275,17,,1,Hot rolled – general construction steel
2736,ASTM A611 Steel,Grade A,,1,,0,0.2,0.6,0,0,0,0.04,98.92,0,0.04,0,0,0,0,0.2,0,0,0,,290,170,26,,1,Hot rolled – general construction steel
2737,ASTM A500 Steel,"Grade B, Round Structural Tubing",,2,,0,0.18,0,0,0,0,0.063,99.407,0,0.05,0,0,0,0,0.3,0,0,0,,400,290,23,,2,Quenched (oil) – general-purpose steel (tested)
2738,ASTM A514 Steel,"Grade A, Plate Thickness 19-32 mm (0.75-1.25 In)",,11,,0,0,0.95,0,0,0,0.04,97.2075,0.1,0.04,0.6,0,0.23,0,0.18,0,0.0025,0.65,,760,690,18,,11,plate – no special treatment – general-purpose steel
2739,ASTM A514 Steel,"Grade P, Plate Thickness _ 19 mm",,11,,0,0,0.575,0,1.35,0,0.04,96.007,0,0.035,0.275,0,0.525,0,0.165,0,0.003,1.025,,828,690,18,,11,plate – no special treatment – general-purpose steel
2740,ASTM A699 Steel,Class 1,,1,,0,0,1.55,0,0,0,0.025,97.965,0,0.04,0,0,0.3,0,0.06,0.06,0,0,,620,485,18,,1,Hot rolled – general construction steel
2741,ASTM A514 Steel,"Grade M, Plate Thickness _ 19 mm",,11,,0,0,0.575,0,1.35,0,0.04,97.027,0,0.04,0.275,0,0.525,0,0.165,0,0.003,0,,760,690,18,,11,plate – no special treatment – general-purpose steel
2742,ASTM A387 Alloy Steel,"Grade 2, Class 2",,1,,0,0,0.675,0,0,0,0.04,97.585,0,0.04,0.275,0,0.525,0,0.21,0,0,0.65,,485,310,18,,1,Hot rolled – general construction steel
2743,ASTM A225 Low Alloy Steel,Grade D,,1,,0,0,1.7,0,0.55,0,0.04,97.03,0,0.04,0.3,0.14,0,0,0.2,0,0,0,,515,380,19,,1,Hot rolled – general construction steel
2744,ASTM A441 Steel,19 mm Thick,,2,,0,0.2,1.05,0,0,0,0.05,98.12,0,0.04,0.3,0.02,0,0,0.22,0,0,0,,485,345,18,,2,Quenched (oil) – general-purpose steel (tested)
2745,ASTM A678 Steel,Grade C,,1,,0,0.275,1.3,0,0.25,0,0.05,97.185,0,0.04,0.35,0,0.08,0,0.22,0,0,0.25,,585,450,19,,1,Hot rolled – general construction steel
2746,AISI 8822 Steel,"Normalized, Machined To 13.7 mm Rounds, Pseudocarburized, 865C (1590F) Reheat, 150C (300F) Temper",,0,,0,0,0.875,0,0.55,0,0.04,97.2,0,0.035,0.225,0,0.35,0,0.225,0,0,0.5,,1510,1093,13,,0,Carburized – quenched (oil) – wear-resistant surface steel
2747,ASTM A36 Steel,Bar,,2,,0,0.2,1,0,0,0,0.05,98.145,0,0.04,0.275,0,0,0,0.29,0,0,0,,400,250,20,,2,Quenched (oil) – general-purpose steel (tested)
2748,ASTM A514 Steel,"Grade G, Plate Thickness 19 - 64 mm",,11,,0,0,0.95,0,0,0,0,96.8875,0.08,0,0.7,0,0.5,0,0.18,0,0.0025,0.7,,760,690,18,,11,plate – no special treatment – general-purpose steel
2749,ASTM A442 Carbon Steel,Grade 60,,1,,0,0,0.95,0,0,0,0.04,98.425,0,0.04,0.275,0,0,0,0.27,0,0,0,,415,220,20,,1,Hot rolled – general construction steel
2750,ASTM A225 Low Alloy Steel,Grade C,,1,,0,0,1.6,0,0.55,0,0.04,97.09,0,0.04,0.275,0.155,0,0,0.25,0,0,0,,725,485,20,,1,Hot rolled – general construction steel
2751,ASTM A387 Alloy Steel,Grade 91,,1,,0.04,0,0.45,0.05,0.4,0,0.01,88.585,0,0.02,0.35,0.215,0.95,0,0.1,0.08,0,8.75,,585,415,18,,1,Hot rolled – general construction steel
2752,ASTM A570 Steel,Grade 40,,1,,0,0.2,0.9,0,0,0,0.05,98.56,0,0.04,0,0,0,0,0.25,0,0,0,,380,275,14,,1,Hot rolled – general construction steel
2753,AISI 4820H Steel,"Mock Carburized, Reheated To 800C (1470F), 230C (450F) Temper, 50 mm (2 In.) Round",,8,,0,0,0.6,0,3.5,0,0.04,95.15,0,0.035,0.225,0,0.25,0,0.2,0,0,0,,896,635,19,,8,Carburized – quenched (oil) – wear-resistant surface steel (variant)
2754,ASTM A387 Alloy Steel,"Grade 21, Class 2",,1,,0,0,0.45,0,0,0,0.04,94.82,0,0.04,0.5,0,1,0,0.15,0,0,3,,515,310,18,,1,Hot rolled – general construction steel
2755,ASTM A440 Steel,"Plate, Bar, And Shapes Under 19 mm Thick",,2,,0,0.2,1.4,0,0,0,0.05,97.73,0,0.04,0.3,0,0,0,0.28,0,0,0,,485,345,18,,2,Quenched (oil) – general-purpose steel (tested)
2756,ASTM A699 Steel,Class 4,,1,,0,0,1.55,0,0,0,0.025,97.565,0,0.04,0.4,0,0.3,0,0.06,0.06,0,0,,585,515,18,,1,Hot rolled – general construction steel
2757,ASTM A387 Alloy Steel,"Grade 7, Class 2",,1,,0,0,0.45,0,0,0,0.03,90.79,0,0.03,1,0,0.55,0,0.15,0,0,7,,515,310,18,,1,Hot rolled – general construction steel
2758,ASTM A709 Steel,"Grade 36, Carbon Steel Bar (Diam _ 200 mm)",,2,,0,0,1,0,0,0,0.05,98.36,0,0.04,0.275,0,0,0,0.275,0,0,0,,400,250,20,,2,Quenched (oil) – general-purpose steel (tested)
2759,AISI 4130 Steel,"Water Quenched 855C (1570F), 595C (1100F) Temper, 13 mm (0.5 In.) Round",,10,,0,0,0.5,0,0,0,0.04,97.745,0,0.035,0.225,0,0.2,0,0.305,0,0,0.95,,917,841,20,,10,Quenched (water) & tempered – high-strength structural steel
2760,AISI 4130 Steel,"Normalized At 870C (1600F), Air Cooled, 100 mm (4 In.) Round",,4,,0,0,0.5,0,0,0,0.04,97.745,0,0.035,0.225,0,0.2,0,0.305,0,0,0.95,,615,400,27,,4,Normalized (air cooled) – general-purpose steel
2761,AISI 4130 Steel,"Water Quenched 855C (1570F), 480C (900F) Temper, 13 mm (0.5 In.) Round",,10,,0,0,0.5,0,0,0,0.04,97.745,0,0.035,0.225,0,0.2,0,0.305,0,0,0.95,,1145,1110,16,,10,Quenched (water) & tempered – high-strength structural steel
2762,AISI 4130 Steel,"Water Quenched 855C (1570F), 480C (900F) Temper, 25 mm (1 In.) Round",,10,,0,0,0.5,0,0,0,0.04,97.745,0,0.035,0.225,0,0.2,0,0.305,0,0,0.95,,1110,951,14,,10,Quenched (water) & tempered – high-strength structural steel
2763,AISI 4130 Steel,"Water Quenched 855C (1570F), 595C (1100F) Temper, 50 mm (2 In.) Round",,10,,0,0,0.5,0,0,0,0.04,97.745,0,0.035,0.225,0,0.2,0,0.305,0,0,0.95,,786,635,21,,10,Quenched (water) & tempered – high-strength structural steel
2764,AISI 4130 Steel,"Normalized At 870C (1600F), Air Cooled, 13 mm (0.5 In.) Round",,4,,0,0,0.5,0,0,0,0.04,97.745,0,0.035,0.225,0,0.2,0,0.305,0,0,0.95,,731,460,25,,4,Normalized (air cooled) – general-purpose steel
2765,AISI 4140 Steel,"Normalized At 870C (1600F), Air Cooled, 13 mm (0.5 In.) Round",,4,,0,0,0.875,0,0,0,0.04,97.27,0,0.035,0.225,0,0.2,0,0.405,0,0,0.95,,1020,675,17,,4,Normalized (air cooled) – general-purpose steel
2766,AISI 4130H Steel,"Normalized At 870C (1600F), Air Cooled, 50 mm (2 In.) Round",,4,,0,0,0.5,0,0,0,0.04,97.7,0,0.035,0.25,0,0.2,0,0.3,0,0,0.975,,615,425,28,,4,Normalized (air cooled) – general-purpose steel
2767,AISI 4130 Steel,"Water Quenched 855C (1570F), 540C (1000F) Temper, 50 mm (2 In.) Round",,10,,0,0,0.5,0,0,0,0.04,97.745,0,0.035,0.225,0,0.2,0,0.305,0,0,0.95,,841,685,21,,10,Quenched (water) & tempered – high-strength structural steel
2768,AISI 4130 Steel,"Normalized At 870C (1600F), Air Cooled, 50 mm (2 In.) Round",,4,,0,0,0.5,0,0,0,0.04,97.745,0,0.035,0.225,0,0.2,0,0.305,0,0,0.95,,615,415,28,,4,Normalized (air cooled) – general-purpose steel
2769,AISI 4130H Steel,"Water Quenched 855C (1570F), 595C (1100F) Temper, 13 mm (0.5 In.) Round",,10,,0,0,0.5,0,0,0,0.04,97.7,0,0.035,0.25,0,0.2,0,0.3,0,0,0.975,,917,841,20,,10,Quenched (water) & tempered – high-strength structural steel
2770,AISI 4140 Steel,"Normalized At 870C (1600F), Air Cooled, 100 mm (4 In.) Round",,4,,0,0,0.875,0,0,0,0.04,97.27,0,0.035,0.225,0,0.2,0,0.405,0,0,0.95,,814,485,22,,4,Normalized (air cooled) – general-purpose steel
2771,AISI 4130H Steel,"Water Quenched 855C (1570F), 595C (1100F) Temper, 100 mm (4 In.) Round",,10,,0,0,0.5,0,0,0,0.04,97.7,0,0.035,0.25,0,0.2,0,0.3,0,0,0.975,,703,540,24,,10,Quenched (water) & tempered – high-strength structural steel
2772,AISI 4140 Steel,"Normalized At 870C (1600F), Air Cooled, 25 mm (1 In.) Round",,4,,0,0,0.875,0,0,0,0.04,97.27,0,0.035,0.225,0,0.2,0,0.405,0,0,0.95,,1020,655,17,,4,Normalized (air cooled) – general-purpose steel
2773,AISI 4130 Steel,"Water Quenched 855C (1570F), 540C (1000F) Temper, 13 mm (0.5 In.) Round",,10,,0,0,0.5,0,0,0,0.04,97.745,0,0.035,0.225,0,0.2,0,0.305,0,0,0.95,,1040,979,18,,10,Quenched (water) & tempered – high-strength structural steel
2774,AISI 4130H Steel,"Water Quenched 855C (1570F), 595C (1100F) Temper, 50 mm (2 In.) Round",,10,,0,0,0.5,0,0,0,0.04,97.7,0,0.035,0.25,0,0.2,0,0.3,0,0,0.975,,786,635,21,,10,Quenched (water) & tempered – high-strength structural steel
2775,AISI 4140 Steel,"Oil Quenched, 25 mm (1 In.) Round (845C (1550F) Quench, 595C (1100F) Temper)",,6,,0,0,0.875,0,0,0,0.04,97.27,0,0.035,0.225,0,0.2,0,0.405,0,0,0.95,,965,931,19,,6,Quenched (oil) & tempered – high-strength structural steel
2776,AISI 4130 Steel,"Normalized At 870C (1600F), Air Cooled, 25 mm (1 In.) Round",,4,,0,0,0.5,0,0,0,0.04,97.745,0,0.035,0.225,0,0.2,0,0.305,0,0,0.95,,670,435,25,,4,Normalized (air cooled) – general-purpose steel
2777,AISI 4130 Steel,"Water Quenched 855C (1570F), 540C (1000F) Temper, 25 mm (1 In.) Round",,10,,0,0,0.5,0,0,0,0.04,97.745,0,0.035,0.225,0,0.2,0,0.305,0,0,0.95,,993,896,18,,10,Quenched (water) & tempered – high-strength structural steel
2778,AISI 4140 Steel,"Normalized At 870C (1600F), Reheated To 845C (1550F), Oil Quenched, 205C (400F) Temper, 25 mm (1 In.) Round",,0,,0,0,0.875,0,0,0,0.04,97.27,0,0.035,0.225,0,0.2,0,0.405,0,0,0.95,,1965,1735,11,,0,Carburized – quenched (oil) – wear-resistant surface steel
2779,AISI 4130 Steel,"Annealed At 865C (1585F), Furnace Cooled 11C (20F)/Hour To 680C (1255F), Air Cooled, 25 mm (1 In.) Round",,7,,0,0,0.5,0,0,0,0.04,97.745,0,0.035,0.225,0,0.2,0,0.305,0,0,0.95,,560,460,21,,7,Annealed – easy-to-machine – round annealed stock
2780,AISI 4130 Steel,"Water Quenched 855C (1570F), 540C (1000F) Temper, 100 mm (4 In.) Round",,10,,0,0,0.5,0,0,0,0.04,97.745,0,0.035,0.225,0,0.2,0,0.305,0,0,0.95,,800,635,21,,10,Quenched (water) & tempered – high-strength structural steel
2781,AISI 4130 Steel,Normalized At 870C (1600F),,4,,0,0,0.5,0,0,0,0.04,97.745,0,0.035,0.225,0,0.2,0,0.305,0,0,0.95,,670,435,25,,4,Normalized (air cooled) – general-purpose steel
2782,AISI 4140 Steel,"Oil Quenched, 540C (1000F) Temper, 25 mm (1 In.) Round",,6,,0,0,0.875,0,0,0,0.04,97.27,0,0.035,0.225,0,0.2,0,0.405,0,0,0.95,,1140,965,18,,6,Quenched (oil) & tempered – high-strength structural steel
2783,AISI 4130H Steel,Normalized At 870C (1600F),,4,,0,0,0.5,0,0,0,0.04,97.7,0,0.035,0.25,0,0.2,0,0.3,0,0,0.975,,670,435,25,,4,Normalized (air cooled) – general-purpose steel
2784,AISI 4140 Steel,"Normalized At 870C (1600F), Reheated To 845C (1550F), Oil Quenched, 480C (900F) Temper, 25 mm (1 In.) Round",,0,,0,0,0.875,0,0,0,0.04,97.245,0,0.035,0.25,0,0.2,0,0.405,0,0,0.95,,1295,1205,16,,0,Carburized – quenched (oil) – wear-resistant surface steel
2785,AISI 4130H Steel,"Water Quenched 855C (1570F), 540C (1000F) Temper, 25 mm (1 In.) Round",,10,,0,0,0.5,0,0,0,0.04,97.7,0,0.035,0.25,0,0.2,0,0.3,0,0,0.975,,993,896,18,,10,Quenched (water) & tempered – high-strength structural steel
2786,AISI 4130 Steel,"Water Quenched 855C (1570F), 595C (1100F) Temper, 100 mm (4 In.) Round",,10,,0,0,0.5,0,0,0,0.04,97.745,0,0.035,0.225,0,0.2,0,0.305,0,0,0.95,,703,540,24,,10,Quenched (water) & tempered – high-strength structural steel
2787,AISI 4140 Steel,"Oil Quenched, 50 mm (2 In.) Round [845C (1550F) Quench, 540C (1000F) Temper]",,6,,0,0,0.875,0,0,0,0.04,97.27,0,0.035,0.225,0,0.2,0,0.405,0,0,0.95,,965,800,17,,6,Quenched (oil) & tempered – high-strength structural steel
2788,AISI 4140H Steel,"Oil Quenched 845C (1550F), Tempered 540C (1000F), 13 mm (0.5 In.) Round",,6,,0,0,0.875,0,0,0,0.04,97.22,0,0.035,0.225,0,0.225,0,0.405,0,0,0.975,,1185,1110,15,,6,Quenched (oil) & tempered – high-strength structural steel
2789,AISI 4140 Steel,"Oil Quenched, 205C (400F) Temper, 25 mm (1 In.) Round",,6,,0,0,0.875,0,0,0,0.04,97.27,0,0.035,0.225,0,0.2,0,0.405,0,0,0.95,,1795,1515,8,,6,Quenched (oil) & tempered – high-strength structural steel
2790,AISI 4140 Steel,"Normalized At 870C (1600F), Reheated To 845C (1550F), Oil Quenched, 540C (1000F) Temper, 25 mm (1 In.) Round",,0,,0,0,0.875,0,0,0,0.04,97.245,0,0.035,0.25,0,0.2,0,0.405,0,0,0.95,,1150,1050,17,,0,Carburized – quenched (oil) – wear-resistant surface steel
2791,AISI 4130H Steel,"Water Quenched 855C (1570F), 480C (900F) Temper, 50 mm (2 In.) Round",,10,,0,0,0.5,0,0,0,0.04,97.7,0,0.035,0.25,0,0.2,0,0.3,0,0,0.975,,917,758,19,,10,Quenched (water) & tempered – high-strength structural steel
2792,AISI 4140H Steel,"Oil Quenched 845C (1550F), 650C (1200F) Temper, 100 mm (4 In.) Round",,6,,0,0,0.875,0,0,0,0.04,97.22,0,0.035,0.225,0,0.225,0,0.405,0,0,0.975,,772,580,23,,6,Quenched (oil) & tempered – high-strength structural steel
2793,AISI 4130H Steel,"Water Quenched 855C (1570F), 540C (1000F) Temper, 50 mm (2 In.) Round",,10,,0,0,0.5,0,0,0,0.04,97.7,0,0.035,0.25,0,0.2,0,0.3,0,0,0.975,,841,685,21,,10,Quenched (water) & tempered – high-strength structural steel
2794,AISI 4140 Steel,"Normalized At 870C (1600F), Reheated To 845C (1550F), Oil Quenched, 425C (800F) Temper, 25 mm (1 In.) Round",,0,,0,0,0.875,0,0,0,0.04,97.245,0,0.035,0.25,0,0.2,0,0.405,0,0,0.95,,1450,1345,15,,0,Carburized – quenched (oil) – wear-resistant surface steel
2795,AISI 4140 Steel,"Normalized At 870C (1600F), Reheated To 845C (1550F), Oil Quenched, 595C (1100F) Temper, 25 mm (1 In.) Round",,0,,0,0,0.875,0,0,0,0.04,97.245,0,0.035,0.25,0,0.2,0,0.405,0,0,0.95,,1020,910,19,,0,Carburized – quenched (oil) – wear-resistant surface steel
2796,AISI 4130H Steel,"Normalized At 870C (1600F), Air Cooled, 100 mm (4 In.) Round",,4,,0,0,0.5,0,0,0,0.04,97.7,0,0.035,0.25,0,0.2,0,0.3,0,0,0.975,,615,400,27,,4,Normalized (air cooled) – general-purpose steel
2797,AISI 4140H Steel,"Oil Quenched 845C (1550F), Tempered 540C (1000F), 100 mm (4 In.) Round",,6,,0,0,0.875,0,0,0,0.04,97.22,0,0.035,0.225,0,0.225,0,0.405,0,0,0.975,,883,685,19,,6,Quenched (oil) & tempered – high-strength structural steel
2798,AISI 4140H Steel,"Oil Quenched 845C (1550F), Tempered 540C (1000F), 50 mm (2 In.) Round",,6,,0,0,0.875,0,0,0,0.04,97.22,0,0.035,0.225,0,0.225,0,0.405,0,0,0.975,,965,800,17,,6,Quenched (oil) & tempered – high-strength structural steel
2799,AISI 4140 Steel,"Oil Quenched, 25 mm (1 In.) Round (845C (1550F) Quench, 650C (1200F) Temper)",,6,,0,0,0.875,0,0,0,0.04,97.27,0,0.035,0.225,0,0.2,0,0.405,0,0,0.95,,917,841,21,,6,Quenched (oil) & tempered – high-strength structural steel
2800,AISI 4140H Steel,"Oil Quenched 845C (1550F), 595C (1100F) Temper, 50 mm (2 In.) Round",,6,,0,0,0.875,0,0,0,0.04,97.22,0,0.035,0.225,0,0.225,0,0.405,0,0,0.975,,883,710,21,,6,Quenched (oil) & tempered – high-strength structural steel
2801,AISI 4140H Steel,"Annealed At 815C (1500F) Furnace Cooled 11C (20F)/Hour To 665C (1230F), Air Cooled, 25 mm (1 In.) Round",,7,,0,0,0.875,0,0,0,0.04,97.22,0,0.035,0.225,0,0.225,0,0.405,0,0,0.975,,655,415,25,,7,Annealed – easy-to-machine – round annealed stock
2802,AISI 4140 Steel,"Normalized At 870C (1600F), Reheated To 845C (1550F), Oil Quenched, 315C (600F) Temper, 25 mm (1 In.) Round",,0,,0,0,0.875,0,0,0,0.04,97.27,0,0.035,0.225,0,0.2,0,0.405,0,0,0.95,,1725,1572,11,,0,Carburized – quenched (oil) – wear-resistant surface steel
2803,AISI 4140 Steel,"Oil Quenched, 13 mm (0.5 In.) Round (845C (1550F) Quench, 595C (1100F) Temper)",,6,,0,0,0.875,0,0,0,0.04,97.27,0,0.035,0.225,0,0.2,0,0.405,0,0,0.95,,1090,1025,18,,6,Quenched (oil) & tempered – high-strength structural steel
2804,AISI 4140H Steel,"Heat Treated, Tempered 540C (1000F), 25 mm (1 In.) Round",,0,,0,0,0.875,0,0,0,0.04,97.22,0,0.035,0.225,0,0.225,0,0.405,0,0,0.975,,1150,1050,17,,0,Carburized – quenched (oil) – wear-resistant surface steel
2805,AISI 4140H Steel,"Oil Quenched 845C (1550F), 595C (1100F) Temper, 100 mm (4 In.) Round",,6,,0,0,0.875,0,0,0,0.04,97.22,0,0.035,0.225,0,0.225,0,0.405,0,0,0.975,,807,600,21,,6,Quenched (oil) & tempered – high-strength structural steel
2806,AISI 4140H Steel,Normalized At 870C,,4,,0,0,0.875,0,0,0,0.04,97.22,0,0.035,0.225,0,0.225,0,0.405,0,0,0.975,,1020,655,17,,4,Normalized (air cooled) – general-purpose steel
2807,AISI 4140 Steel,"Oil Quenched, 13 mm (0.5 In.) Round [845C (1550F) Quench, 540C (1000F) Temper]",,6,,0,0,0.875,0,0,0,0.04,97.27,0,0.035,0.225,0,0.2,0,0.405,0,0,0.95,,1185,1110,15,,6,Quenched (oil) & tempered – high-strength structural steel
2808,AISI 4150 Steel,"Oil Quenched 830C (1525F), 650C (1200F) Temper, 13 mm (0.5 In.) Round",,6,,0,0,0.875,0,0,0,0.04,97.17,0,0.035,0.225,0,0.2,0,0.505,0,0,0.95,,1020,945,17,,6,Quenched (oil) & tempered – high-strength structural steel
2809,AISI 4140 Steel,"Oil Quenched, 425C (800F) Temper, 25 mm (1 In.) Round",,6,,0,0,0.875,0,0,0,0.04,97.27,0,0.035,0.225,0,0.2,0,0.405,0,0,0.95,,1380,1170,15,,6,Quenched (oil) & tempered – high-strength structural steel
2810,AISI 4140 Steel,"Oil Quenched, 315C (600F) Temper, 25 mm (1 In.) Round",,6,,0,0,0.875,0,0,0,0.04,97.27,0,0.035,0.225,0,0.2,0,0.405,0,0,0.95,,1585,1345,11,,6,Quenched (oil) & tempered – high-strength structural steel
2811,AISI 4140H Steel,"Heat Treated, Tempered 480C (900F), 25 mm (1 In.) Round",,0,,0,0,0.875,0,0,0,0.04,97.22,0,0.035,0.225,0,0.225,0,0.405,0,0,0.975,,1295,1205,16,,0,Carburized – quenched (oil) – wear-resistant surface steel
2812,AISI 4140H Steel,"Oil Quenched, 650C (1200F) Temper, 25 mm (1 In.) Round",,6,,0,0,0.875,0,0,0,0.04,97.22,0,0.035,0.225,0,0.225,0,0.405,0,0,0.975,,931,793,22,,6,Quenched (oil) & tempered – high-strength structural steel
2813,AISI 4150H Steel,"Normalized At 870C (1600F), Air Cooled, 13 mm (0.5 In.) Round",,4,,0,0,0.875,0,0,0,0.04,97.145,0,0.035,0.225,0,0.2,0,0.505,0,0,0.975,,1340,896,10,,4,Normalized (air cooled) – general-purpose steel
2814,AISI 4140 Steel,"Oil Quenched, 25 mm (1 In.) Round [845C (1550F) Quench, 540C (1000F) Temper]",,6,,0,0,0.875,0,0,0,0.04,97.27,0,0.035,0.225,0,0.2,0,0.405,0,0,0.95,,1075,986,15,,6,Quenched (oil) & tempered – high-strength structural steel
2815,AISI 4140H Steel,"Heat Treated, 595C (1100F) Temper, 25 mm (1 In.) Round",,0,,0,0,0.875,0,0,0,0.04,97.22,0,0.035,0.225,0,0.225,0,0.405,0,0,0.975,,1020,910,19,,0,Carburized – quenched (oil) – wear-resistant surface steel
2816,AISI 4140H Steel,"Normalized At 870C (1600F), Air Cooled, 50 mm (2 In.) Round",,4,,0,0,0.875,0,0,0,0.04,97.22,0,0.035,0.225,0,0.225,0,0.405,0,0,0.975,,972,635,16,,4,Normalized (air cooled) – general-purpose steel
2817,AISI 4140H Steel,"Oil Quenched 845C (1550F), 595C (1100F) Temper, 25 mm (1 In.) Round",,6,,0,0,0.875,0,0,0,0.04,97.22,0,0.035,0.225,0,0.225,0,0.405,0,0,0.975,,965,931,19,,6,Quenched (oil) & tempered – high-strength structural steel
2818,AISI 4140H Steel,"Heat Treated, 650C (1200F) Temper, 25 mm (1 In.) Round",,0,,0,0,0.875,0,0,0,0.04,97.22,0,0.035,0.225,0,0.225,0,0.405,0,0,0.975,,896,786,21,,0,Carburized – quenched (oil) – wear-resistant surface steel
2819,AISI 4140 Steel,"Normalized At 870C (1600F), Reheated To 845C (1550F), Oil Quenched, 705C (1300F) Temper, 25 mm (1 In.) Round",,0,,0,0,0.875,0,0,0,0.04,97.245,0,0.035,0.25,0,0.2,0,0.405,0,0,0.95,,807,689,23,,0,Carburized – quenched (oil) – wear-resistant surface steel
2820,AISI 4150H Steel,"Annealed At 830C (1525F), Furnace Cooled 11C (20F)/Hour, Air Cooled, 25 mm (1 In.) Round",,7,,0,0,0.875,0,0,0,0.04,97.145,0,0.035,0.225,0,0.2,0,0.505,0,0,0.975,,731,380,20,,7,Annealed – easy-to-machine – round annealed stock
2821,AISI 4130H Steel,Annealed At 865C (1590F),,7,,0,0,0.5,0,0,0,0.04,97.7,0,0.035,0.25,0,0.2,0,0.3,0,0,0.975,,560,360,28,,7,Annealed – easy-to-machine – round annealed stock
2822,AISI 4150 Steel,"Oil Quenched 830C (1525F), 650C (1200F) Temper, 100 mm (4 In.) Round",,6,,0,0,0.875,0,0,0,0.04,97.17,0,0.035,0.225,0,0.2,0,0.505,0,0,0.95,,855,625,21,,6,Quenched (oil) & tempered – high-strength structural steel
2823,AISI 4150H Steel,"Oil Quenched 830C (1525F), 595C (1100F) Temper, 13 mm (0.5 In.) Round",,6,,0,0,0.875,0,0,0,0.04,97.145,0,0.035,0.225,0,0.2,0,0.505,0,0,0.975,,1170,1076,14,,6,Quenched (oil) & tempered – high-strength structural steel
2824,AISI 4130 Steel,"Water Quenched 855C (1570F), 480C (900F) Temper, 100 mm (4 In.) Round",,10,,0,0,0.5,0,0,0,0.04,97.745,0,0.035,0.225,0,0.2,0,0.305,0,0,0.95,,841,655,20,,10,Quenched (water) & tempered – high-strength structural steel
2825,AISI 4130H Steel,"Water Quenched 855C (1570F), 480C (900F) Temper, 25 mm (1 In.) Round",,10,,0,0,0.5,0,0,0,0.04,97.7,0,0.035,0.25,0,0.2,0,0.3,0,0,0.975,,1110,951,14,,10,Quenched (water) & tempered – high-strength structural steel
2826,AISI 4150 Steel,"Oil Quenched 830C (1525F), 595C (1100F) Temper, 100 mm (4 In.) Round",,6,,0,0,0.875,0,0,0,0.04,97.17,0,0.035,0.225,0,0.2,0,0.505,0,0,0.95,,910,675,20,,6,Quenched (oil) & tempered – high-strength structural steel
2827,AISI 4150H Steel,"Normalized At 870C (1600F), Air Cooled, 25 mm (1 In.) Round",,4,,0,0,0.875,0,0,0,0.04,97.145,0,0.035,0.225,0,0.2,0,0.505,0,0,0.975,,1160,731,11,,4,Normalized (air cooled) – general-purpose steel
2828,AISI 4150 Steel,"Oil Quenched 830C (1525F), 650C (1200F) Temper, 50 mm (2 In.) Round",,6,,0,0,0.875,0,0,0,0.04,97.17,0,0.035,0.225,0,0.2,0,0.505,0,0,0.95,,931,814,20,,6,Quenched (oil) & tempered – high-strength structural steel
2829,AISI 4130H Steel,"Water Quenched 855C (1570F), 540C (1000F) Temper, 13 mm (0.5 In.) Round",,10,,0,0,0.5,0,0,0,0.04,97.7,0,0.035,0.25,0,0.2,0,0.3,0,0,0.975,,1040,979,18,,10,Quenched (water) & tempered – high-strength structural steel
2830,AISI 4140 Steel,"Oil Quenched, 100 mm (4 In.) Round (845C (1550F) Quench, 650C (1200F) Temper)",,6,,0,0,0.875,0,0,0,0.04,97.27,0,0.035,0.225,0,0.2,0,0.405,0,0,0.95,,772,580,23,,6,Quenched (oil) & tempered – high-strength structural steel
2831,AISI 4150H,Annealed 815C (1500F),,7,,0,0,0.875,0,0,0,0.04,97.145,0,0.035,0.225,0,0.2,0,0.505,0,0,0.975,,731,380,20,,7,Annealed – easy-to-machine – round annealed stock
2832,AISI 4340 Steel,"Annealed, 25 mm Round",,3,,0,0,0.7,0,1.825,0,0.04,95.725,0,0.035,0.225,0,0.25,0,0.4,0,0,0.8,,745,470,22,,3,Normalized – easy-to-machine stock (cold drawn)
2833,AISI 4130 Steel,"Water Quenched 855C (1570F), 595C (1100F) Temper, 25 mm (1 In.) Round",,10,,0,0,0.5,0,0,0,0.04,97.745,0,0.035,0.225,0,0.2,0,0.305,0,0,0.95,,883,779,21,,10,Quenched (water) & tempered – high-strength structural steel
2834,AISI 4140H Steel,"Oil Quenched, Tempered 425C (800F), 25 mm (1 In.) Round",,6,,0,0,0.875,0,0,0,0.04,97.22,0,0.035,0.225,0,0.225,0,0.405,0,0,0.975,,1380,1170,15,,6,Quenched (oil) & tempered – high-strength structural steel
2835,AISI 4150 Steel,"Oil Quenched 830C (1525F), 540C (1000F) Temper, 50 mm (2 In.) Round",,6,,0,0,0.875,0,0,0,0.04,97.17,0,0.035,0.225,0,0.2,0,0.505,0,0,0.95,,1165,1040,15,,6,Quenched (oil) & tempered – high-strength structural steel
2836,AISI 4150 Steel,"Oil Quenched 830C (1525F), 650C (1200F) Temper, 25 mm (1 In.) Round",,6,,0,0,0.875,0,0,0,0.04,97.17,0,0.035,0.225,0,0.2,0,0.505,0,0,0.95,,972,883,18,,6,Quenched (oil) & tempered – high-strength structural steel
2837,AISI 4150H Steel,"Oil Quenched 830C (1525F), 650C (1200F) Temper, 100 mm (4 In.) Round",,6,,0,0,0.875,0,0,0,0.04,97.145,0,0.035,0.225,0,0.2,0,0.505,0,0,0.975,,855,625,21,,6,Quenched (oil) & tempered – high-strength structural steel
2838,AISI 4140H Steel,"Heat Treated, Tempered 205C (400F), 25 mm (1 In.) Round",,0,,0,0,0.875,0,0,0,0.04,97.22,0,0.035,0.225,0,0.225,0,0.405,0,0,0.975,,1020,675,17,,0,Carburized – quenched (oil) – wear-resistant surface steel
2839,AISI 4150H Steel,"Oil Quenched 830C (1525F), 540C (1000F) Temper, 50 mm (2 In.) Round",,6,,0,0,0.875,0,0,0,0.04,97.145,0,0.035,0.225,0,0.2,0,0.505,0,0,0.975,,1165,1040,15,,6,Quenched (oil) & tempered – high-strength structural steel
2840,AISI 4130H Steel,"Water Quenched 855C (1570F), 480C (900F) Temper, 13 mm (0.5 In.) Round",,10,,0,0,0.5,0,0,0,0.04,97.7,0,0.035,0.25,0,0.2,0,0.3,0,0,0.975,,1145,1110,16,,10,Quenched (water) & tempered – high-strength structural steel
2841,AISI 4150H Steel,"Oil Quenched 830C (1525F), 595C (1100F) Temper, 100 mm (4 In.) Round",,6,,0,0,0.875,0,0,0,0.04,97.145,0,0.035,0.225,0,0.2,0,0.505,0,0,0.975,,910,675,20,,6,Quenched (oil) & tempered – high-strength structural steel
2842,AISI 4140H Steel,"Oil Quenched, Tempered 205C (400F), 25 mm (1 In.) Round",,6,,0,0,0.875,0,0,0,0.04,97.22,0,0.035,0.225,0,0.225,0,0.405,0,0,0.975,,1795,1515,8,,6,Quenched (oil) & tempered – high-strength structural steel
2843,AISI 4150 Steel,"Oil Quenched 830C (1525F), 595C (1100F) Temper, 50 mm (2 In.) Round",,6,,0,0,0.875,0,0,0,0.04,97.17,0,0.035,0.225,0,0.2,0,0.505,0,0,0.95,,1035,910,18,,6,Quenched (oil) & tempered – high-strength structural steel
2844,AISI 4150H Steel,Normalized 870C (1600F),,4,,0,0,0.875,0,0,0,0.04,97.145,0,0.035,0.225,0,0.2,0,0.505,0,0,0.975,,1160,740,11,,4,Normalized (air cooled) – general-purpose steel
2845,AISI 4140H Steel,"Normalized At 870C (1600F), Air Cooled, 100 mm (4 In.) Round",,4,,0,0,0.875,0,0,0,0.04,97.22,0,0.035,0.225,0,0.225,0,0.405,0,0,0.975,,814,485,22,,4,Normalized (air cooled) – general-purpose steel
2846,AISI 4130H Steel,"Water Quenched 855C (1570F), 480C (900F) Temper, 100 mm (4 In.) Round",,10,,0,0,0.5,0,0,0,0.04,97.7,0,0.035,0.25,0,0.2,0,0.3,0,0,0.975,,841,655,20,,10,Quenched (water) & tempered – high-strength structural steel
2847,AISI 4150H Steel,"Oil Quenched 830C (1525F), 650C (1200F) Temper, 25 mm (1 In.) Round",,6,,0,0,0.875,0,0,0,0.04,97.145,0,0.035,0.225,0,0.2,0,0.505,0,0,0.975,,972,883,18,,6,Quenched (oil) & tempered – high-strength structural steel
2848,AISI 4140 Steel,"Oil Quenched, 13 mm (0.5 In.) Round (845C (1550F) Quench, 650C (1200F) Temper)",,6,,0,0,0.875,0,0,0,0.04,97.27,0,0.035,0.225,0,0.2,0,0.405,0,0,0.95,,938,889,19,,6,Quenched (oil) & tempered – high-strength structural steel
2849,AISI 4140H Steel,"Oil Quenched, Tempered 315C (600F), 25 mm (1 In.) Round",,6,,0,0,0.875,0,0,0,0.04,97.22,0,0.035,0.225,0,0.225,0,0.405,0,0,0.975,,1585,1345,11,,6,Quenched (oil) & tempered – high-strength structural steel
2850,AISI 4340 Steel,"Oil Quenched 800C (1470F), 650C (1200F) Temper, 50 mm (2 In.) Round",,6,,0,0,0.7,0,1.825,0,0.04,95.725,0,0.035,0.225,0,0.25,0,0.4,0,0,0.8,,931,834,20,,6,Quenched (oil) & tempered – high-strength structural steel
2851,AISI 4140H Steel,"Heat Treated, Tempered 705C (1300F), 25 mm (1 In.) Round",,0,,0,0,0.875,0,0,0,0.04,97.22,0,0.035,0.225,0,0.225,0,0.405,0,0,0.975,,807,689,23,,0,Carburized – quenched (oil) – wear-resistant surface steel
2852,AISI 4340 Steel,"Normalized, 100 mm (4 In.) Round",,9,,0,0,0.7,0,1.825,0,0.04,95.725,0,0.035,0.225,0,0.25,0,0.4,0,0,0.8,,1110,710,13,,9,Normalized – general-purpose steel (round normalized stock)
2853,AISI 4150 Steel,"Normalized At 870C (1600F), Air Cooled, 50 mm (2 In.) Round",,4,,0,0,0.875,0,0,0,0.04,97.17,0,0.035,0.225,0,0.2,0,0.505,0,0,0.95,,1095,717,13,,4,Normalized (air cooled) – general-purpose steel
2854,AISI 4140 Steel,"Oil Quenched, 50 mm (2 In.) Round (845C (1550F) Quench, 595C (1100F) Temper)",,6,,0,0,0.875,0,0,0,0.04,97.27,0,0.035,0.225,0,0.2,0,0.405,0,0,0.95,,883,710,21,,6,Quenched (oil) & tempered – high-strength structural steel
2855,AISI 4340 Steel,"Oil Quenched 800C (1470F), 540C (1000F) Temper, 50 mm (2 In.) Round",,6,,0,0,0.7,0,1.825,0,0.04,95.725,0,0.035,0.225,0,0.25,0,0.4,0,0,0.8,,1172,1103,16,,6,Quenched (oil) & tempered – high-strength structural steel
2856,AISI 4340 Steel,"Oil Quenched 845C, 425C (800F) Temper",,6,,0,0,0.7,0,1.825,0,0.04,95.725,0,0.035,0.225,0,0.25,0,0.4,0,0,0.8,,1595,1475,12,,6,Quenched (oil) & tempered – high-strength structural steel
2857,AISI 4130 Steel,"Water Quenched 855C (1570F), 480C (900F) Temper, 50 mm (2 In.) Round",,10,,0,0,0.5,0,0,0,0.04,97.745,0,0.035,0.225,0,0.2,0,0.305,0,0,0.95,,917,758,19,,10,Quenched (water) & tempered – high-strength structural steel
2858,AISI 4140 Steel,"Normalized At 870C (1600F), Reheated To 845C (1550F), Oil Quenched, 260C (500F) Temper, 25 mm (1 In.) Round",,0,,0,0,0.875,0,0,0,0.04,97.27,0,0.035,0.225,0,0.2,0,0.405,0,0,0.95,,1860,1655,11,,0,Carburized – quenched (oil) – wear-resistant surface steel
2859,AISI E4340 Steel,"Normalized, 13 mm (0.5 In.) Round",,9,,0,0,0.75,0,1.825,0,0.02,95.7,0,0.025,0.225,0,0.25,0,0.405,0,0,0.8,,1448,972,12,,9,Normalized – general-purpose steel (round normalized stock)
2860,AISI 4340 Steel,"Normalized, 13 mm (0.5 In.) Round",,9,,0,0,0.7,0,1.825,0,0.04,95.725,0,0.035,0.225,0,0.25,0,0.4,0,0,0.8,,1448,972,12,,9,Normalized – general-purpose steel (round normalized stock)
2861,AISI 4140H Steel,"Heat Treated, Tempered 260C (500F), 25 mm (1 In.) Round",,0,,0,0,0.875,0,0,0,0.04,97.22,0,0.035,0.225,0,0.225,0,0.405,0,0,0.975,,1860,1655,11,,0,Carburized – quenched (oil) – wear-resistant surface steel
2862,AISI 4140 Steel,"Normalized At 870C (1600F), Reheated To 845C (1550F), Oil Quenched, 370C (700F) Temper, 25 mm (1 In.) Round",,0,,0,0,0.875,0,0,0,0.04,97.27,0,0.035,0.225,0,0.2,0,0.405,0,0,0.95,,1595,1460,12,,0,Carburized – quenched (oil) – wear-resistant surface steel
2863,AISI 4340 Steel,"Normalized, 25 mm Round",,9,,0,0,0.7,0,1.825,0,0.04,95.725,0,0.035,0.225,0,0.25,0,0.4,0,0,0.8,,1282,862,12,,9,Normalized – general-purpose steel (round normalized stock)
2864,AISI 4150 Steel,"Oil Quenched 830C (1525F), 540C (1000F) Temper, 13 mm (0.5 In.) Round",,6,,0,0,0.875,0,0,0,0.04,97.17,0,0.035,0.225,0,0.2,0,0.505,0,0,0.95,,1310,1215,13,,6,Quenched (oil) & tempered – high-strength structural steel
2865,AISI 4150H Steel,"Oil Quenched 830C (1525F), 650C (1200F) Temper, 13 mm (0.5 In.) Round",,6,,0,0,0.875,0,0,0,0.04,97.145,0,0.035,0.225,0,0.2,0,0.505,0,0,0.975,,1020,945,17,,6,Quenched (oil) & tempered – high-strength structural steel
2866,AISI 4140H Steel,"Oil Quenched 845C (1550F), 650C (1200F) Temper, 25 mm (1 In.) Round",,6,,0,0,0.875,0,0,0,0.04,97.22,0,0.035,0.225,0,0.225,0,0.405,0,0,0.975,,917,841,21,,6,Quenched (oil) & tempered – high-strength structural steel
2867,AISI 4140H Steel,"Heat Treated, Tempered 425C (800F), 25 mm (1 In.) Round",,0,,0,0,0.875,0,0,0,0.04,97.22,0,0.035,0.225,0,0.225,0,0.405,0,0,0.975,,1450,1345,15,,0,Carburized – quenched (oil) – wear-resistant surface steel
2868,AISI 4150 Steel,"Normalized At 870C (1600F), Air Cooled, 13 mm (0.5 In.) Round",,4,,0,0,0.875,0,0,0,0.04,97.17,0,0.035,0.225,0,0.2,0,0.505,0,0,0.95,,1340,896,10,,4,Normalized (air cooled) – general-purpose steel
2869,AISI 4340 Steel,"Oil Quenched 800C (1470F), 540C (1000F) Temper, 25 mm Round",,6,,0,0,0.7,0,1.825,0,0.04,95.725,0,0.035,0.225,0,0.25,0,0.4,0,0,0.8,,1207,1145,14,,6,Quenched (oil) & tempered – high-strength structural steel
2870,AISI E4340 Steel,"Oil Quenched 800C (1470F), 595C (1100F) Temper, 50 mm (2 In.) Round",,6,,0,0,0.75,0,1.825,0,0.02,95.7,0,0.025,0.225,0,0.25,0,0.405,0,0,0.8,,1014,958,19,,6,Quenched (oil) & tempered – high-strength structural steel
2871,AISI 4340H Steel,Normalized 870C (1600F),,4,,0,0,0.725,0,1.775,0,0.04,95.745,0,0.035,0.225,0,0.25,0,0.405,0,0,0.8,,1280,860,12,,4,Normalized (air cooled) – general-purpose steel
2872,AISI 4140 Steel,"Normalized At 870C (1600F), Air Cooled, 50 mm (2 In.) Round",,4,,0,0,0.875,0,0,0,0.04,97.27,0,0.035,0.225,0,0.2,0,0.405,0,0,0.95,,972,635,16,,4,Normalized (air cooled) – general-purpose steel
2873,AISI E4340 Steel,"Oil Quenched 800C (1470F), 540C (1000F) Temper, 50 mm (2 In.) Round",,6,,0,0,0.75,0,1.825,0,0.02,95.7,0,0.025,0.225,0,0.25,0,0.405,0,0,0.8,,1172,1103,16,,6,Quenched (oil) & tempered – high-strength structural steel
2874,AISI 4150H Steel,"Normalized At 870C (1600F), Air Cooled, 50 mm (2 In.) Round",,4,,0,0,0.875,0,0,0,0.04,97.145,0,0.035,0.225,0,0.2,0,0.505,0,0,0.975,,1095,717,13,,4,Normalized (air cooled) – general-purpose steel
2875,AISI 4130 Steel,Annealed At 865C (1590F),,7,,0,0,0.5,0,0,0,0.04,97.745,0,0.035,0.225,0,0.2,0,0.305,0,0,0.95,,560,360,28,,7,Annealed – easy-to-machine – round annealed stock
2876,AISI 4140H Steel,"Heat Treated, Tempered 370C (700F), 25 mm (1 In.) Round",,0,,0,0,0.875,0,0,0,0.04,97.22,0,0.035,0.225,0,0.225,0,0.405,0,0,0.975,,1595,1460,12,,0,Carburized – quenched (oil) – wear-resistant surface steel
2877,AISI E4340 Steel,"Normalized, 100 mm (4 In.) Round",,9,,0,0,0.75,0,1.825,0,0.02,95.7,0,0.025,0.225,0,0.25,0,0.405,0,0,0.8,,1110,710,13,,9,Normalized – general-purpose steel (round normalized stock)
2878,AISI 4150 Steel,"Oil Quenched 830C (1525F), 595C (1100F) Temper, 13 mm (0.5 In.) Round",,6,,0,0,0.875,0,0,0,0.04,97.17,0,0.035,0.225,0,0.2,0,0.505,0,0,0.95,,1170,1076,14,,6,Quenched (oil) & tempered – high-strength structural steel
2879,AISI 4130H Steel,"Normalized At 870C (1600F), Air Cooled, 25 mm (1 In.) Round",,4,,0,0,0.5,0,0,0,0.04,97.7,0,0.035,0.25,0,0.2,0,0.3,0,0,0.975,,670,435,25,,4,Normalized (air cooled) – general-purpose steel
2880,AISI E4340 Steel,"Oil Quenched 800C (1470F), 650C (1200F) Temper, 100 mm (4 In.) Round",,6,,0,0,0.75,0,1.825,0,0.02,95.7,0,0.025,0.225,0,0.25,0,0.405,0,0,0.8,,855,731,21,,6,Quenched (oil) & tempered – high-strength structural steel
2881,AISI 4140 Steel,"Normalized At 870C (1600F), Reheated To 845C (1550F), Oil Quenched, 650C (1200F) Temper, 25 mm (1 In.) Round",,0,,0,0,0.875,0,0,0,0.04,97.245,0,0.035,0.25,0,0.2,0,0.405,0,0,0.95,,896,786,21,,0,Carburized – quenched (oil) – wear-resistant surface steel
2882,AISI E4340 Steel,"Oil Quenched 800C (1470F), 650C (1200F) Temper, 50 mm (2 In.) Round",,6,,0,0,0.75,0,1.825,0,0.02,95.7,0,0.025,0.225,0,0.25,0,0.405,0,0,0.8,,931,834,20,,6,Quenched (oil) & tempered – high-strength structural steel
2883,AISI 4150H Steel,"Oil Quenched 830C (1525F), 595C (1100F) Temper, 50 mm (2 In.) Round",,6,,0,0,0.875,0,0,0,0.04,97.145,0,0.035,0.225,0,0.2,0,0.505,0,0,0.975,,1035,910,18,,6,Quenched (oil) & tempered – high-strength structural steel
2884,AISI E4340 Steel,"Normalized, 25 mm Round",,9,,0,0,0.75,0,1.825,0,0.02,95.7,0,0.025,0.225,0,0.25,0,0.405,0,0,0.8,,1282,862,12,,9,Normalized – general-purpose steel (round normalized stock)
2885,AISI 4150H Steel,"Oil Quenched 830C (1525F), 595C (1100F) Temper, 25 mm (1 In.) Round",,6,,0,0,0.875,0,0,0,0.04,97.145,0,0.035,0.225,0,0.2,0,0.505,0,0,0.975,,1145,1034,15,,6,Quenched (oil) & tempered – high-strength structural steel
2886,AISI E4340 H Steel,"Oil Quenched 800C (1470F), 540C (1000F) Temper, 50 mm (2 In.) Round",,6,,0,0,0.775,0,1.775,0,0.02,95.725,0,0.025,0.225,0,0.25,0,0.405,0,0,0.8,,1172,1103,16,,6,Quenched (oil) & tempered – high-strength structural steel
2887,AISI 4150H Steel,"Oil Quenched 830C (1525F), 540C (1000F) Temper, 25 mm (1 In.) Round",,6,,0,0,0.875,0,0,0,0.04,97.145,0,0.035,0.225,0,0.2,0,0.505,0,0,0.975,,1205,1105,14,,6,Quenched (oil) & tempered – high-strength structural steel
2888,AISI 4150 Steel,"Oil Quenched 830C (1525F), 540C (1000F) Temper, 25 mm (1 In.) Round",,6,,0,0,0.875,0,0,0,0.04,97.17,0,0.035,0.225,0,0.2,0,0.505,0,0,0.95,,1205,1105,14,,6,Quenched (oil) & tempered – high-strength structural steel
2889,AISI E4340 H Steel,"Normalized, 25 mm Round",,9,,0,0,0.775,0,1.775,0,0.02,95.725,0,0.025,0.225,0,0.25,0,0.405,0,0,0.8,,1282,862,12,,9,Normalized – general-purpose steel (round normalized stock)
2890,AISI E4340 Steel,"Oil Quenched 800C (1470F), 540C (1000F) Temper, 25 mm Round",,6,,0,0,0.75,0,1.825,0,0.02,95.7,0,0.025,0.225,0,0.25,0,0.405,0,0,0.8,,1207,1145,14,,6,Quenched (oil) & tempered – high-strength structural steel
2891,AISI E4340 H Steel,"Oil Quenched 800C (1470F), 650C (1200F) Temper, 100 mm (4 In.) Round",,6,,0,0,0.775,0,1.775,0,0.02,95.725,0,0.025,0.225,0,0.25,0,0.405,0,0,0.8,,855,731,21,,6,Quenched (oil) & tempered – high-strength structural steel
2892,AISI 4340 Steel,"Oil Quenched 800C (1470F), 650C (1200F) Temper, 100 mm",,6,,0,0,0.7,0,1.825,0,0.04,95.725,0,0.035,0.225,0,0.25,0,0.4,0,0,0.8,,855,731,21,,6,Quenched (oil) & tempered – high-strength structural steel
2893,AISI 4140H Steel,"Oil Quenched, Tempered 540C (1000F), 25 mm (1 In.) Round",,6,,0,0,0.875,0,0,0,0.04,97.22,0,0.035,0.225,0,0.225,0,0.405,0,0,0.975,,1140,965,18,,6,Quenched (oil) & tempered – high-strength structural steel
2894,AISI 4140H Steel,"Normalized At 870C (1600F), Air Cooled, 13 mm (0.5 In.) Round",,4,,0,0,0.875,0,0,0,0.04,97.22,0,0.035,0.225,0,0.225,0,0.405,0,0,0.975,,1020,675,17,,4,Normalized (air cooled) – general-purpose steel
2895,AISI 4340H Steel,Annealed 810C (1490F),,7,,0,0,0.725,0,1.775,0,0.04,95.745,0,0.035,0.225,0,0.25,0,0.405,0,0,0.8,,745,475,22,,7,Annealed – easy-to-machine – round annealed stock
2896,AISI 4140H Steel,Annealed 25 mm (1 In.) Round,,3,,0,0,0.875,0,0,0,0.04,97.22,0,0.035,0.225,0,0.225,0,0.405,0,0,0.975,,655,485,26,,3,Normalized – easy-to-machine stock (cold drawn)
2897,AISI 4340 Steel,"Oil Quenched 800C (1470F), 540C (1000F) Temper, 13 mm (0.5 In.) Round",,6,,0,0,0.7,0,1.825,0,0.04,95.725,0,0.035,0.225,0,0.25,0,0.4,0,0,0.8,,1255,1165,13,,6,Quenched (oil) & tempered – high-strength structural steel
2898,AISI E4340 Steel,"Oil Quenched 800C (1470F), 540C (1000F) Temper, 13 mm (0.5 In.) Round",,6,,0,0,0.75,0,1.825,0,0.02,95.7,0,0.025,0.225,0,0.25,0,0.405,0,0,0.8,,1255,1165,13,,6,Quenched (oil) & tempered – high-strength structural steel
2899,AISI E4340 H Steel,"Oil Quenched 800C (1470F), 595C (1100F) Temper, 50 mm (2 In.) Round",,6,,0,0,0.775,0,1.775,0,0.02,95.725,0,0.025,0.225,0,0.25,0,0.405,0,0,0.8,,1014,958,19,,6,Quenched (oil) & tempered – high-strength structural steel
2900,AISI E4340 H Steel,"Oil Quenched 845C, 650C (1200F) Temper",,6,,0,0,0.775,0,1.775,0,0.02,95.725,0,0.025,0.225,0,0.25,0,0.405,0,0,0.8,,1005,938,20,,6,Quenched (oil) & tempered – high-strength structural steel
2901,AISI 4340 Steel,"Oil Quenched 800C (1470F), 650C (1200F) Temper, 25 mm Round",,6,,0,0,0.7,0,1.825,0,0.04,95.725,0,0.035,0.225,0,0.25,0,0.4,0,0,0.8,,958,883,20,,6,Quenched (oil) & tempered – high-strength structural steel
2902,AISI 4150 Steel,"Oil Quenched 830C (1525F), 595C (1100F) Temper, 25 mm (1 In.) Round",,6,,0,0,0.875,0,0,0,0.04,97.17,0,0.035,0.225,0,0.2,0,0.505,0,0,0.95,,1145,1034,15,,6,Quenched (oil) & tempered – high-strength structural steel
2903,AISI 4150 Steel,"Normalized At 870C (1600F), Air Cooled, 25 mm (1 In.) Round",,4,,0,0,0.875,0,0,0,0.04,97.17,0,0.035,0.225,0,0.2,0,0.505,0,0,0.95,,1160,731,11,,4,Normalized (air cooled) – general-purpose steel
2904,AISI E4340 Steel,"Oil Quenched 800C (1470F), 595C (1100F) Temper, 13 mm (0.5 In.) Round",,6,,0,0,0.75,0,1.825,0,0.02,95.7,0,0.025,0.225,0,0.25,0,0.405,0,0,0.8,,1145,1117,17,,6,Quenched (oil) & tempered – high-strength structural steel
2905,AISI E4340 H Steel,"Annealed, 25 mm Round",,3,,0,0,0.775,0,1.775,0,0.02,95.725,0,0.025,0.225,0,0.25,0,0.405,0,0,0.8,,745,470,22,,3,Normalized – easy-to-machine stock (cold drawn)
2906,AISI E4340 H Steel,"Oil Quenched 845C, 425C (800F) Temper",,6,,0,0,0.775,0,1.775,0,0.02,95.725,0,0.025,0.225,0,0.25,0,0.405,0,0,0.8,,1595,1475,12,,6,Quenched (oil) & tempered – high-strength structural steel
2907,AISI 4150H Steel,"Normalized At 870C (1600F), Air Cooled, 100 mm (4 In.) Round",,4,,0,0,0.875,0,0,0,0.04,97.145,0,0.035,0.225,0,0.2,0,0.505,0,0,0.975,,1005,635,19,,4,Normalized (air cooled) – general-purpose steel
2908,AISI E4340 Steel,"Oil Quenched 845C, 425C (800F) Temper",,6,,0,0,0.75,0,1.825,0,0.02,95.7,0,0.025,0.225,0,0.25,0,0.405,0,0,0.8,,1595,1475,12,,6,Quenched (oil) & tempered – high-strength structural steel
