Repository: AnokhiPatni/steel-material-recommender

File: steel_dataset.csv.csv (part 17 of 18)
Entry,Name,Processing condition,,Cluster Number (0 to 11),,Al,Cu,Mn,N,Ni,Ti,S,Fe,Zr,P,Si,V,Mo,Co,C,Nb,B,Cr,,(Ultimate) Tensile strength (MPa),Yield strength (MPa),Ductility (%),,Cluster Number,Cluster label
2909,AISI 4140H Steel,"Oil Quenched 845C (1550F), Tempered 540C (1000F), 25 mm (1 In.) Round",,6,,0,0,0.875,0,0,0,0.04,97.22,0,0.035,0.225,0,0.225,0,0.405,0,0,0.975,,1075,986,15,,6,Quenched (oil) & tempered – high-strength structural steel
2910,AISI 4150 Steel,Annealed 815C (1500F),,7,,0,0,0.875,0,0,0,0.04,97.17,0,0.035,0.225,0,0.2,0,0.505,0,0,0.95,,731,380,20,,7,Annealed – easy-to-machine – round annealed stock
2911,AISI E4340 Steel,"Oil Quenched 800C (1470F), 540C (1000F) Temper, 100 mm (4 In.) Round",,6,,0,0,0.75,0,1.825,0,0.02,95.7,0,0.025,0.225,0,0.25,0,0.405,0,0,0.8,,1138,1000,15,,6,Quenched (oil) & tempered – high-strength structural steel
2912,AISI 4340 Steel,"Oil Quenched 800C (1470F), 540C (1000F) Temper, 100 mm (4 In.) Round",,6,,0,0,0.7,0,1.825,0,0.04,95.725,0,0.035,0.225,0,0.25,0,0.4,0,0,0.8,,1138,1000,15,,6,Quenched (oil) & tempered – high-strength structural steel
2913,AISI 4140H Steel,"Oil Quenched 845C (1550F), 650C (1200F) Temper, 13 mm (0.5 In.) Round",,6,,0,0,0.875,0,0,0,0.04,97.22,0,0.035,0.225,0,0.225,0,0.405,0,0,0.975,,938,889,19,,6,Quenched (oil) & tempered – high-strength structural steel
2914,AISI E4340 Steel,"Oil Quenched 800C (1470F), 595C (1100F) Temper, 25 mm Round",,6,,0,0,0.75,0,1.825,0,0.02,95.7,0,0.025,0.225,0,0.25,0,0.405,0,0,0.8,,1138,1096,16,,6,Quenched (oil) & tempered – high-strength structural steel
2915,AISI E4340 H Steel,"Oil Quenched 800C (1470F), 540C (1000F) Temper, 100 mm (4 In.) Round",,6,,0,0,0.775,0,1.775,0,0.02,95.725,0,0.025,0.225,0,0.25,0,0.405,0,0,0.8,,1138,1000,15,,6,Quenched (oil) & tempered – high-strength structural steel
2916,AISI 4140H Steel,"Oil Quenched 845C (1550F), 650C (1200F) Temper, 50 mm (2 In.) Round",,6,,0,0,0.875,0,0,0,0.04,97.22,0,0.035,0.225,0,0.225,0,0.405,0,0,0.975,,841,675,23,,6,Quenched (oil) & tempered – high-strength structural steel
2917,AISI 5140 Steel,Annealed 830C (1525F),,7,,0,0,0.8,0,0,0,0.04,97.695,0,0.035,0.225,0,0,0,0.405,0,0,0.8,,570,295,28,,7,Annealed – easy-to-machine – round annealed stock
2918,ASTM A387 Alloy Steel,"Grade 5, Class 1",,1,,0,0,0.45,0,0,0,0.03,93.28,0,0.04,0.5,0,0.55,0,0.15,0,0,5,,415,205,18,,1,Hot rolled – general construction steel
2919,AISI 5140 Steel,"Oil Quenched 845C (1550F), 540C (1000F) Temper, 100 mm (4 In.) Round",,6,,0,0,0.8,0,0,0,0.04,97.695,0,0.035,0.225,0,0,0,0.405,0,0,0.8,,862,565,20,,6,Quenched (oil) & tempered – high-strength structural steel
2920,AISI E4340 Steel,Normalized 870C (1600F),,4,,0,0,0.75,0,1.825,0,0.02,95.7,0,0.025,0.225,0,0.25,0,0.405,0,0,0.8,,1280,860,12,,4,Normalized (air cooled) – general-purpose steel
2921,AISI 5140 Steel,"Oil Quenched 845C (1550F), 650C (1200F) Temper, 13 mm (0.5 In.) Round",,6,,0,0,0.8,0,0,0,0.04,97.695,0,0.035,0.225,0,0,0,0.405,0,0,0.8,,827,703,22,,6,Quenched (oil) & tempered – high-strength structural steel
2922,AISI 4140 Steel,"Oil Quenched, 50 mm (2 In.) Round (845C (1550F) Quench, 650C (1200F) Temper)",,6,,0,0,0.875,0,0,0,0.04,97.27,0,0.035,0.225,0,0.2,0,0.405,0,0,0.95,,841,675,23,,6,Quenched (oil) & tempered – high-strength structural steel
2923,AISI 5140 Steel,"Oil Quenched 845C (1550F), 650C (1200F) Temper, 50 mm (2 In.) Round",,6,,0,0,0.8,0,0,0,0.04,97.695,0,0.035,0.225,0,0,0,0.405,0,0,0.8,,758,565,24,,6,Quenched (oil) & tempered – high-strength structural steel
2924,AISI E4340 H Steel,"Normalized, 100 mm (4 In.) Round",,9,,0,0,0.775,0,1.775,0,0.02,95.725,0,0.025,0.225,0,0.25,0,0.405,0,0,0.8,,1110,710,13,,9,Normalized – general-purpose steel (round normalized stock)
2925,AISI E4340 H Steel,"Oil Quenched 800C (1470F), 540C (1000F) Temper, 13 mm (0.5 In.) Round",,6,,0,0,0.775,0,1.775,0,0.02,95.725,0,0.025,0.225,0,0.25,0,0.405,0,0,0.8,,1255,1165,13,,6,Quenched (oil) & tempered – high-strength structural steel
2926,AISI 5140H Steel,"Oil Quenched 845C (1550F), 540C (1000F) Temper, 13 mm (0.5 In.) Round",,6,,0,0,0.8,0,0,0,0.04,97.695,0,0.035,0.225,0,0,0,0.405,0,0,0.8,,1015,910,17,,6,Quenched (oil) & tempered – high-strength structural steel
2927,AISI 4140 Steel,"Oil Quenched, 650C (1200F) Temper, 25 mm (1 In.) Round",,6,,0,0,0.875,0,0,0,0.04,97.27,0,0.035,0.225,0,0.2,0,0.405,0,0,0.95,,931,793,22,,6,Quenched (oil) & tempered – high-strength structural steel
2928,AISI 5140 Steel,"Oil Quenched 845C (1550F), 540C (1000F) Temper, 13 mm (0.5 In.) Round",,6,,0,0,0.8,0,0,0,0.04,97.695,0,0.035,0.225,0,0,0,0.405,0,0,0.8,,1015,910,17,,6,Quenched (oil) & tempered – high-strength structural steel
2929,AISI E4340 Steel,"Annealed, 25 mm Round",,3,,0,0,0.75,0,1.825,0,0.02,95.7,0,0.025,0.225,0,0.25,0,0.405,0,0,0.8,,745,470,22,,3,Normalized – easy-to-machine stock (cold drawn)
2930,AISI 5140 Steel,"Oil Quenched 845C (1550F), 650C (1200F) Temper, 100 mm (4 In.) Round",,6,,0,0,0.8,0,0,0,0.04,97.695,0,0.035,0.225,0,0,0,0.405,0,0,0.8,,731,470,24,,6,Quenched (oil) & tempered – high-strength structural steel
2931,AISI E4340 Steel,Annealed 810C,,7,,0,0,0.75,0,1.825,0,0.02,95.7,0,0.025,0.225,0,0.25,0,0.405,0,0,0.8,,745,475,22,,7,Annealed – easy-to-machine – round annealed stock
2932,AISI 5140H Steel,"Normalized, 100 mm (4 In.) Round",,9,,0,0,0.8,0,0,0,0.04,97.695,0,0.035,0.225,0,0,0,0.405,0,0,0.8,,765,415,21,,9,Normalized – general-purpose steel (round normalized stock)
2933,AISI 4150 Steel,Normalized 870C (1600F),,4,,0,0,0.875,0,0,0,0.04,97.17,0,0.035,0.225,0,0.2,0,0.505,0,0,0.95,,1160,740,11,,4,Normalized (air cooled) – general-purpose steel
2934,AISI 5140 Steel,"Oil Quenched 845C (1550F), 540C (1000F) Temper, 50 mm (2 In.) Round",,6,,0,0,0.8,0,0,0,0.04,97.695,0,0.035,0.225,0,0,0,0.405,0,0,0.8,,883,689,19,,6,Quenched (oil) & tempered – high-strength structural steel
2935,AISI 4130H Steel,"Water Quenched 855C (1570F), 540C (1000F) Temper, 100 mm (4 In.) Round",,10,,0,0,0.5,0,0,0,0.04,97.7,0,0.035,0.25,0,0.2,0,0.3,0,0,0.975,,800,635,21,,10,Quenched (water) & tempered – high-strength structural steel
2936,AISI 5140 Steel,"Normalized, 25 mm (1 In.) Round",,9,,0,0,0.8,0,0,0,0.04,97.695,0,0.035,0.225,0,0,0,0.405,0,0,0.8,,793,470,22,,9,Normalized – general-purpose steel (round normalized stock)
2937,AISI E4340 H Steel,"Normalized, 50 mm (2 In.) Round",,9,,0,0,0.775,0,1.775,0,0.02,95.725,0,0.025,0.225,0,0.25,0,0.405,0,0,0.8,,1220,786,13,,9,Normalized – general-purpose steel (round normalized stock)
2938,AISI 5140 Steel,"Oil Quenched 845C (1550F), 540C (1000F) Temper, 25 mm (1 In.) Round",,6,,0,0,0.8,0,0,0,0.04,97.695,0,0.035,0.225,0,0,0,0.405,0,0,0.8,,972,841,18,,6,Quenched (oil) & tempered – high-strength structural steel
2939,AISI 4140 Steel,"Oil Quenched, 100 mm (4 In.) Round [845C (1550F) Quench, 540C (1000F) Temper]",,6,,0,0,0.875,0,0,0,0.04,97.27,0,0.035,0.225,0,0.2,0,0.405,0,0,0.95,,883,685,19,,6,Quenched (oil) & tempered – high-strength structural steel
2940,AISI 4140H Steel,"Oil Quenched 845C (1550F), 595C (1100F) Temper, 13 mm (0.5 In.) Round",,6,,0,0,0.875,0,0,0,0.04,97.22,0,0.035,0.225,0,0.225,0,0.405,0,0,0.975,,1090,1025,18,,6,Quenched (oil) & tempered – high-strength structural steel
2941,AISI E4340 Steel,"Normalized, 50 mm (2 In.) Round",,9,,0,0,0.75,0,1.825,0,0.02,95.7,0,0.025,0.225,0,0.25,0,0.405,0,0,0.8,,1220,786,13,,9,Normalized – general-purpose steel (round normalized stock)
2942,AISI 4150H Steel,"Oil Quenched 830C (1525F), 650C (1200F) Temper, 50 mm (2 In.) Round",,6,,0,0,0.875,0,0,0,0.04,97.145,0,0.035,0.225,0,0.2,0,0.505,0,0,0.975,,931,814,20,,6,Quenched (oil) & tempered – high-strength structural steel
2943,AISI 5140H Steel,Annealed 830C,,7,,0,0,0.8,0,0,0,0.04,97.695,0,0.035,0.225,0,0,0,0.405,0,0,0.8,,570,295,28,,7,Annealed – easy-to-machine – round annealed stock
2944,AISI 5140H Steel,"Annealed 830C (1525F), 25 mm (1 In.) Round",,7,,0,0,0.8,0,0,0,0.04,97.695,0,0.035,0.225,0,0,0,0.405,0,0,0.8,,570,290,28,,7,Annealed – easy-to-machine – round annealed stock
2945,AISI E4340 Steel,"Oil Quenched 855C (1570F), 230C (450F) Temper For 4Hrs.",,6,,0,0,0.75,0,1.825,0,0.02,95.7,0,0.025,0.225,0,0.25,0,0.405,0,0,0.8,,1855,1550,12,,6,Quenched (oil) & tempered – high-strength structural steel
2946,AISI 5150 Steel,"Normalized, 13 mm (0.5 In.) Round",,9,,0,0,0.8,0,0,0,0.04,97.595,0,0.035,0.225,0,0,0,0.505,0,0,0.8,,903,565,21,,9,Normalized – general-purpose steel (round normalized stock)
2947,AISI 4150H Steel,"Oil Quenched 830C (1525F), 540C (1000F) Temper, 100 mm (4 In.) Round",,6,,0,0,0.875,0,0,0,0.04,97.145,0,0.035,0.225,0,0.2,0,0.505,0,0,0.975,,1095,883,15,,6,Quenched (oil) & tempered – high-strength structural steel
2948,AISI 5140H Steel,"Oil Quenched 845C (1550F), 650C (1200F) Temper, 25 mm (1 In.) Round",,6,,0,0,0.8,0,0,0,0.04,97.695,0,0.035,0.225,0,0,0,0.405,0,0,0.8,,807,650,22,,6,Quenched (oil) & tempered – high-strength structural steel
2949,AISI 5140H Steel,"Normalized, 25 mm (1 In.) Round",,9,,0,0,0.8,0,0,0,0.04,97.695,0,0.035,0.225,0,0,0,0.405,0,0,0.8,,793,470,22,,9,Normalized – general-purpose steel (round normalized stock)
2950,AISI E4340 Steel,Annealed 810C (1490F),,7,,0,0,0.75,0,1.825,0,0.02,95.7,0,0.025,0.225,0,0.25,0,0.405,0,0,0.8,,745,475,22,,7,Annealed – easy-to-machine – round annealed stock
2951,AISI E4340 Steel,"Oil Quenched 845C, 650C (1200F) Temper",,6,,0,0,0.75,0,1.825,0,0.02,95.7,0,0.025,0.225,0,0.25,0,0.405,0,0,0.8,,1005,938,20,,6,Quenched (oil) & tempered – high-strength structural steel
2952,AISI 5140 Steel,"Oil Quenched 845C (1550F), 595C (1100F) Temper, 25 mm (1 In.) Round",,6,,0,0,0.8,0,0,0,0.04,97.695,0,0.035,0.225,0,0,0,0.405,0,0,0.8,,876,724,20,,6,Quenched (oil) & tempered – high-strength structural steel
2953,AISI E4340 H Steel,"Oil Quenched 855C (1570F), 230C (450F) Temper For 4 Hrs",,6,,0,0,0.775,0,1.775,0,0.02,95.725,0,0.025,0.225,0,0.25,0,0.405,0,0,0.8,,1855,1550,12,,6,Quenched (oil) & tempered – high-strength structural steel
2954,AISI 5140H Steel,"Oil Quenched 845C (1550F), 595C (1100F) Temper, 50 mm (2 In.) Round",,6,,0,0,0.8,0,0,0,0.04,97.695,0,0.035,0.225,0,0,0,0.405,0,0,0.8,,814,615,22,,6,Quenched (oil) & tempered – high-strength structural steel
2955,AISI 4340 Steel,"Oil Quenched 845C, 650C (1200F) Temper",,6,,0,0,0.7,0,1.825,0,0.04,95.725,0,0.035,0.225,0,0.25,0,0.4,0,0,0.8,,1005,938,20,,6,Quenched (oil) & tempered – high-strength structural steel
2956,AISI 5140 Steel,"Oil Quenched 845C (1550F), 595C (1100F) Temper, 13 mm (0.5 In.) Round",,6,,0,0,0.8,0,0,0,0.04,97.695,0,0.035,0.225,0,0,0,0.405,0,0,0.8,,896,779,20,,6,Quenched (oil) & tempered – high-strength structural steel
2957,AISI 5150H Steel,"Oil Quenched From 830C (1525F), 650C (1200F) Temper, 25 mm (1 In.) Round",,6,,0,0,0.8,0,0,0,0.04,97.595,0,0.035,0.225,0,0,0,0.505,0,0,0.8,,883,745,21,,6,Quenched (oil) & tempered – high-strength structural steel
2958,AISI 5140H Steel,"Oil Quenched 845C (1550F), 650C (1200F) Temper, 13 mm (0.5 In.) Round",,6,,0,0,0.8,0,0,0,0.04,97.695,0,0.035,0.225,0,0,0,0.405,0,0,0.8,,827,703,22,,6,Quenched (oil) & tempered – high-strength structural steel
2959,AISI 4340 Steel,"Oil Quenched 800C (1470F), 595C (1100F) Temper, 13 mm (0.5 In.) Round",,6,,0,0,0.7,0,1.825,0,0.04,95.725,0,0.035,0.225,0,0.25,0,0.4,0,0,0.8,,1145,1117,17,,6,Quenched (oil) & tempered – high-strength structural steel
2960,AISI 4340 Steel,"Oil Quenched 800C (1470F), 595C (1100F) Temper, 25 mm Round",,6,,0,0,0.7,0,1.825,0,0.04,95.725,0,0.035,0.225,0,0.25,0,0.4,0,0,0.8,,1138,1096,16,,6,Quenched (oil) & tempered – high-strength structural steel
2961,AISI 5150 Steel,"Oil Quenched From 830C (1525F), 540C (1000F) Temper, 100 mm (4 In.) Round",,6,,0,0,0.8,0,0,0,0.04,97.595,0,0.035,0.225,0,0,0,0.505,0,0,0.8,,862,595,20,,6,Quenched (oil) & tempered – high-strength structural steel
2962,AISI 5150H Steel,"Oil Quenched From 830C (1525F), 540C (1000F) Temper, 13 mm (0.5 In.) Round",,6,,0,0,0.8,0,0,0,0.04,97.595,0,0.035,0.225,0,0,0,0.505,0,0,0.8,,1095,1000,16,,6,Quenched (oil) & tempered – high-strength structural steel
2963,AISI 5140 Steel,"Annealed 830C (1525F), 25 mm (1 In.) Round",,7,,0,0,0.8,0,0,0,0.04,97.695,0,0.035,0.225,0,0,0,0.405,0,0,0.8,,570,290,28,,7,Annealed – easy-to-machine – round annealed stock
2964,AISI 5140H Steel,"Oil Quenched 845C (1550F), 540C (1000F) Temper, 50 mm (2 In.) Round",,6,,0,0,0.8,0,0,0,0.04,97.695,0,0.035,0.225,0,0,0,0.405,0,0,0.8,,883,689,19,,6,Quenched (oil) & tempered – high-strength structural steel
2965,AISI 4130H Steel,"Water Quenched 855C (1570F), 595C (1100F) Temper, 25 mm (1 In.) Round",,10,,0,0,0.5,0,0,0,0.04,97.7,0,0.035,0.25,0,0.2,0,0.3,0,0,0.975,,883,779,21,,10,Quenched (water) & tempered – high-strength structural steel
2966,AISI 4130H Steel,"Normalized At 870C (1600F), Air Cooled, 13 mm (0.5 In.) Round",,4,,0,0,0.5,0,0,0,0.04,97.7,0,0.035,0.25,0,0.2,0,0.3,0,0,0.975,,731,460,25,,4,Normalized (air cooled) – general-purpose steel
2967,AISI 5150 Steel,"Oil Quenched From 830C (1525F), 650C (1200F) Temper, 100 mm (4 In.) Round",,6,,0,0,0.8,0,0,0,0.04,97.595,0,0.035,0.225,0,0,0,0.505,0,0,0.8,,793,525,21,,6,Quenched (oil) & tempered – high-strength structural steel
2968,AISI 6150 Steel,"Oil Quenched 845C (1550F), 595C (1100F) Temper, 25 mm (1 In.) Round",,6,,0,0,0.8,0,0,0,0.04,97.295,0,0.035,0.225,0.15,0,0,0.505,0,0,0.95,,1090,1035,16,,6,Quenched (oil) & tempered – high-strength structural steel
2969,AISI 5150H Steel,"Annealed, 25 mm (1 In.) Round",,3,,0,0,0.8,0,0,0,0.04,97.595,0,0.035,0.225,0,0,0,0.505,0,0,0.8,,675,360,22,,3,Normalized – easy-to-machine stock (cold drawn)
2970,AISI 5150 Steel,"Normalized, 100 mm (4 In.) Round",,9,,0,0,0.8,0,0,0,0.04,97.595,0,0.035,0.225,0,0,0,0.505,0,0,0.8,,841,435,18,,9,Normalized – general-purpose steel (round normalized stock)
2971,AISI 5150H Steel,"Oil Quenched From 830C (1525F), 595C (1100F) Temper, 13 mm (0.5 In.) Round",,6,,0,0,0.8,0,0,0,0.04,97.595,0,0.035,0.225,0,0,0,0.505,0,0,0.8,,993,903,19,,6,Quenched (oil) & tempered – high-strength structural steel
2972,AISI 5150 Steel,"Annealed, 25 mm (1 In.) Round",,3,,0,0,0.8,0,0,0,0.04,97.595,0,0.035,0.225,0,0,0,0.505,0,0,0.8,,675,360,22,,3,Normalized – easy-to-machine stock (cold drawn)
2973,AISI 5140H Steel,"Oil Quenched 845C (1550F), 650C (1200F) Temper, 50 mm (2 In.) Round",,6,,0,0,0.8,0,0,0,0.04,97.695,0,0.035,0.225,0,0,0,0.405,0,0,0.8,,758,565,24,,6,Quenched (oil) & tempered – high-strength structural steel
2974,AISI 6150 Steel,"Oil Quenched 845C (1550F), 595C (1100F) Temper, 50 mm (2 In.) Round",,6,,0,0,0.8,0,0,0,0.04,97.295,0,0.035,0.225,0.15,0,0,0.505,0,0,0.95,,1020,910,17,,6,Quenched (oil) & tempered – high-strength structural steel
2975,AISI 6150 Steel,"Oil Quenched 845C (1550F), 595C (1100F) Temper, 100 mm (4 In.) Round",,6,,0,0,0.8,0,0,0,0.04,97.295,0,0.035,0.225,0.15,0,0,0.505,0,0,0.95,,896,745,19,,6,Quenched (oil) & tempered – high-strength structural steel
2976,AISI E4340 H Steel,"Oil Quenched 800C (1470F), 595C (1100F) Temper, 13 mm (0.5 In.) Round",,6,,0,0,0.775,0,1.775,0,0.02,95.725,0,0.025,0.225,0,0.25,0,0.405,0,0,0.8,,1145,1117,17,,6,Quenched (oil) & tempered – high-strength structural steel
2977,AISI 6150 Steel,"Oil Quenched 845C (1550F), 650C (1200F) Temper, 100 mm (4 In.) Round",,6,,0,0,0.8,0,0,0,0.04,97.295,0,0.035,0.225,0.15,0,0,0.505,0,0,0.95,,841,650,21,,6,Quenched (oil) & tempered – high-strength structural steel
2978,AISI E4340 H Steel,"Oil Quenched 800C (1470F), 540C (1000F) Temper, 25 mm Round",,6,,0,0,0.775,0,1.775,0,0.02,95.725,0,0.025,0.225,0,0.25,0,0.405,0,0,0.8,,1207,1145,14,,6,Quenched (oil) & tempered – high-strength structural steel
2979,AISI E4340 H Steel,"Normalized, 13 mm (0.5 In.) Round",,9,,0,0,0.775,0,1.775,0,0.02,95.725,0,0.025,0.225,0,0.25,0,0.405,0,0,0.8,,1448,972,12,,9,Normalized – general-purpose steel (round normalized stock)
2980,AISI 5140H Steel,"Oil Quenched 845C (1550F), 650C (1200F) Temper, 100 mm (4 In.) Round",,6,,0,0,0.8,0,0,0,0.04,97.695,0,0.035,0.225,0,0,0,0.405,0,0,0.8,,731,470,24,,6,Quenched (oil) & tempered – high-strength structural steel
2981,AISI 6150 Steel,"Normalized, 25 mm (1 In.) Round",,9,,0,0,0.8,0,0,0,0.04,97.295,0,0.035,0.225,0.15,0,0,0.505,0,0,0.95,,938,615,21,,9,Normalized – general-purpose steel (round normalized stock)
2982,AISI 5140H Steel,"Normalized, 13 mm (0.5 In.) Round",,9,,0,0,0.8,0,0,0,0.04,97.695,0,0.035,0.225,0,0,0,0.405,0,0,0.8,,827,525,22,,9,Normalized – general-purpose steel (round normalized stock)
2983,AISI 5140 Steel,"Normalized, 13 mm (0.5 In.) Round",,9,,0,0,0.8,0,0,0,0.04,97.695,0,0.035,0.225,0,0,0,0.405,0,0,0.8,,827,525,22,,9,Normalized – general-purpose steel (round normalized stock)
2984,AISI 5140 Steel,"Oil Quenched 845C (1550F), 595C (1100F) Temper, 100 mm (4 In.) Round",,6,,0,0,0.8,0,0,0,0.04,97.695,0,0.035,0.225,0,0,0,0.405,0,0,0.8,,800,510,22,,6,Quenched (oil) & tempered – high-strength structural steel
2985,AISI 6150 Steel,"Oil Quenched 845C (1550F), 540C (1000F) Temper, 100 mm (4 In.) Round",,6,,0,0,0.8,0,0,0,0.04,97.295,0,0.035,0.225,0.15,0,0,0.505,0,0,0.95,,1050,876,16,,6,Quenched (oil) & tempered – high-strength structural steel
2986,AISI 5140H Steel,"Oil Quenched 845C (1550F), 540C (1000F) Temper, 100 mm (4 In.) Round",,6,,0,0,0.8,0,0,0,0.04,97.695,0,0.035,0.225,0,0,0,0.405,0,0,0.8,,862,565,20,,6,Quenched (oil) & tempered – high-strength structural steel
2987,AISI 4140 Steel,"Oil Quenched, 100 mm (4 In.) Round (845C (1550F) Quench, 595C (1100F) Temper)",,6,,0,0,0.875,0,0,0,0.04,97.27,0,0.035,0.225,0,0.2,0,0.405,0,0,0.95,,807,600,21,,6,Quenched (oil) & tempered – high-strength structural steel
2988,AISI 6150 Steel,"Oil Quenched 845C (1550F), 650C (1200F) Temper, 13 mm (0.5 In.) Round",,6,,0,0,0.8,0,0,0,0.04,97.295,0,0.035,0.225,0.15,0,0,0.505,0,0,0.95,,1015,979,17,,6,Quenched (oil) & tempered – high-strength structural steel
2989,AISI 6150 Steel,"Oil Quenched 845C (1550F), 650C (1200F) Temper, 25 mm (1 In.) Round",,6,,0,0,0.8,0,0,0,0.04,97.295,0,0.035,0.225,0.15,0,0,0.505,0,0,0.95,,972,896,18,,6,Quenched (oil) & tempered – high-strength structural steel
2990,AISI 4150H Steel,"Oil Quenched 830C (1525F), 540C (1000F) Temper, 13 mm (0.5 In.) Round",,6,,0,0,0.875,0,0,0,0.04,97.145,0,0.035,0.225,0,0.2,0,0.505,0,0,0.975,,1310,1215,13,,6,Quenched (oil) & tempered – high-strength structural steel
2991,AISI E4340 H Steel,"Oil Quenched 800C (1470F), 595C (1100F) Temper, 100 mm Round",,6,,0,0,0.775,0,1.775,0,0.02,95.725,0,0.025,0.225,0,0.25,0,0.405,0,0,0.8,,924,786,19,,6,Quenched (oil) & tempered – high-strength structural steel
2992,AISI 6150H Steel,"Oil Quenched 845C (1550F), 650C (1200F) Temper, 100 mm (4 In.) Round",,6,,0,0,0.8,0,0,0,0.04,97.27,0,0.035,0.225,0.15,0,0,0.505,0,0,0.975,,841,650,21,,6,Quenched (oil) & tempered – high-strength structural steel
2993,AISI E4340 Steel,"Oil Quenched 800C (1470F), 595C (1100F) Temper, 100 mm (4 In.) Round",,6,,0,0,0.75,0,1.825,0,0.02,95.7,0,0.025,0.225,0,0.25,0,0.405,0,0,0.8,,924,786,19,,6,Quenched (oil) & tempered – high-strength structural steel
2994,AISI 5150H Steel,"Oil Quenched From 830C (1525F), 595C (1100F) Temper, 25 mm (1 In.) Round",,6,,0,0,0.8,0,0,0,0.04,97.595,0,0.035,0.225,0,0,0,0.505,0,0,0.8,,945,793,20,,6,Quenched (oil) & tempered – high-strength structural steel
2995,AISI 6150H Steel,"Oil Quenched 845C (1550F), 595C (1100F) Temper, 25 mm (1 In.) Round",,6,,0,0,0.8,0,0,0,0.04,97.27,0,0.035,0.225,0.15,0,0,0.505,0,0,0.975,,1090,1035,16,,6,Quenched (oil) & tempered – high-strength structural steel
2996,AISI 5150 Steel,"Normalized, 50 mm (2 In.) Round",,9,,0,0,0.8,0,0,0,0.04,97.595,0,0.035,0.225,0,0,0,0.505,0,0,0.8,,848,495,20,,9,Normalized – general-purpose steel (round normalized stock)
2997,AISI 8630 Steel,Normalized,,2,,0,0,0.8,0,0.55,0,0.04,97.345,0,0.035,0.225,0,0.2,0,0.305,0,0,0.5,,620,550,16,,2,Quenched (oil) – general-purpose steel (tested)
2998,AISI 6150H Steel,"Oil Quenched 845C (1550F), 650C (1200F) Temper, 50 mm (2 In.) Round",,6,,0,0,0.8,0,0,0,0.04,97.27,0,0.035,0.225,0.15,0,0,0.505,0,0,0.975,,924,800,19,,6,Quenched (oil) & tempered – high-strength structural steel
2999,AISI 5150H Steel,"Normalized, 25 mm (1 In.) Round",,9,,0,0,0.8,0,0,0,0.04,97.595,0,0.035,0.225,0,0,0,0.505,0,0,0.8,,869,530,20,,9,Normalized – general-purpose steel (round normalized stock)
3000,AISI 5150H Steel,"Oil Quenched From 830C (1525F), 595C (1100F) Temper, 50 mm (2 In.) Round",,6,,0,0,0.8,0,0,0,0.04,97.595,0,0.035,0.225,0,0,0,0.505,0,0,0.8,,876,600,20,,6,Quenched (oil) & tempered – high-strength structural steel
3001,AISI 4140H Steel,"Heat Treated, Tempered 315C (600F), 25 mm (1 In.) Round",,0,,0,0,0.875,0,0,0,0.04,97.22,0,0.035,0.225,0,0.225,0,0.405,0,0,0.975,,1725,1572,11,,0,Carburized – quenched (oil) – wear-resistant surface steel
3002,AISI 5140H Steel,Normalized 870C (1600F),,4,,0,0,0.8,0,0,0,0.04,97.695,0,0.035,0.225,0,0,0,0.405,0,0,0.8,,793,475,22,,4,Normalized (air cooled) – general-purpose steel
3003,AISI 8630 Steel,"Water Quenched 845C (1550F), 480C (900F) Temper, 13 mm (0.5 In.) Round",,10,,0,0,0.8,0,0.55,0,0.04,97.345,0,0.035,0.225,0,0.2,0,0.305,0,0,0.5,,1050,1035,16,,10,Quenched (water) & tempered – high-strength structural steel
3004,AISI 5150H Steel,"Oil Quenched From 830C (1525F), 540C (1000F) Temper, 50 mm (2 In.) Round",,6,,0,0,0.8,0,0,0,0.04,97.595,0,0.035,0.225,0,0,0,0.505,0,0,0.8,,910,670,18,,6,Quenched (oil) & tempered – high-strength structural steel
3005,AISI 5150H Steel,"Normalized, 100 mm (4 In.) Round",,9,,0,0,0.8,0,0,0,0.04,97.595,0,0.035,0.225,0,0,0,0.505,0,0,0.8,,841,435,18,,9,Normalized – general-purpose steel (round normalized stock)
3006,AISI 4130H Steel,"Annealed, 25 mm (1 In.) Round",,3,,0,0,0.5,0,0,0,0.04,97.7,0,0.035,0.25,0,0.2,0,0.3,0,0,0.975,,560,460,21,,3,Normalized – easy-to-machine stock (cold drawn)
3007,AISI 5150 Steel,"Oil Quenched From 830C (1525F), 540C (1000F) Temper, 13 mm (0.5 In.) Round",,6,,0,0,0.8,0,0,0,0.04,97.595,0,0.035,0.225,0,0,0,0.505,0,0,0.8,,1095,1000,16,,6,Quenched (oil) & tempered – high-strength structural steel
3008,AISI 8630 Steel,"Water Quenched 845C (1550F), 480C (900F) Temper, 25 mm (1 In.) Round",,10,,0,0,0.8,0,0.55,0,0.04,97.345,0,0.035,0.225,0,0.2,0,0.305,0,0,0.5,,1015,910,16,,10,Quenched (water) & tempered – high-strength structural steel
3009,AISI 4340 Steel,"Oil Quenched 800C (1470F), 595C (1100F) Temper, 100 mm (4 In.) Round",,6,,0,0,0.7,0,1.825,0,0.04,95.725,0,0.035,0.225,0,0.25,0,0.4,0,0,0.8,,924,786,19,,6,Quenched (oil) & tempered – high-strength structural steel
3010,AISI 6150H Steel,"Normalized, 50 mm (2 In.) Round",,9,,0,0,0.8,0,0,0,0.04,97.27,0,0.035,0.225,0.15,0,0,0.505,0,0,0.975,,896,515,20,,9,Normalized – general-purpose steel (round normalized stock)
3011,AISI 6150H Steel,"Annealed, 25 mm (1 In.) Round",,3,,0,0,0.8,0,0,0,0.04,97.27,0,0.035,0.225,0.15,0,0,0.505,0,0,0.975,,670,415,23,,3,Normalized – easy-to-machine stock (cold drawn)
3012,AISI 4140H Steel,"Normalized At 870C (1600F), Air Cooled, 25 mm (1 In.) Round",,4,,0,0,0.875,0,0,0,0.04,97.22,0,0.035,0.225,0,0.225,0,0.405,0,0,0.975,,1020,655,17,,4,Normalized (air cooled) – general-purpose steel
3013,AISI 4150 Steel,"Normalized At 870C (1600F), Air Cooled, 100 mm (4 In.) Round",,4,,0,0,0.875,0,0,0,0.04,97.17,0,0.035,0.225,0,0.2,0,0.505,0,0,0.95,,1005,635,19,,4,Normalized (air cooled) – general-purpose steel
3014,AISI 8630H Steel,"Oil Quenched 845C (1550F), 455C (850F) Temper",,6,,0,0,0.8,0,0.55,0,0.04,97.35,0,0.035,0.225,0,0.2,0,0.3,0,0,0.5,,979,841,16,,6,Quenched (oil) & tempered – high-strength structural steel
3015,AISI 8630 Steel,"Water Quenched 845C (1550F), 480C (900F) Temper, 50 mm (2 In.) Round",,10,,0,0,0.8,0,0.55,0,0.04,97.345,0,0.035,0.225,0,0.2,0,0.305,0,0,0.5,,895,738,19,,10,Quenched (water) & tempered – high-strength structural steel
3016,AISI 6150 Steel,"Oil Quenched 845C (1550F), 540C (1000F) Temper, 25 mm (1 In.) Round",,6,,0,0,0.8,0,0,0,0.04,97.295,0,0.035,0.225,0.15,0,0,0.505,0,0,0.95,,1200,1160,14,,6,Quenched (oil) & tempered – high-strength structural steel
3017,AISI 8630 Steel,"Water Quenched 845C (1550F), 540C (1000F) Temper, 100 mm (4 In.) Round",,10,,0,0,0.8,0,0.55,0,0.04,97.345,0,0.035,0.225,0,0.2,0,0.305,0,0,0.5,,738,565,23,,10,Quenched (water) & tempered – high-strength structural steel
3018,AISI 8630H Steel,"Water Quenched 845C (1550F), 480C (900F) Temper, 13 mm (0.5 In.) Round",,10,,0,0,0.8,0,0.55,0,0.04,97.35,0,0.035,0.225,0,0.2,0,0.3,0,0,0.5,,1050,1035,16,,10,Quenched (water) & tempered – high-strength structural steel
3019,AISI 5150 Steel,"Oil Quenched From 830C (1525F), 540C (1000F) Temper, 25 mm (1 In.) Round",,6,,0,0,0.8,0,0,0,0.04,97.595,0,0.035,0.225,0,0,0,0.505,0,0,0.8,,1055,910,17,,6,Quenched (oil) & tempered – high-strength structural steel
3020,AISI 6150H Steel,"Oil Quenched 845C (1550F), 595C (1100F) Temper, 13 mm (0.5 In.) Round",,6,,0,0,0.8,0,0,0,0.04,97.27,0,0.035,0.225,0.15,0,0,0.505,0,0,0.975,,1105,1090,16,,6,Quenched (oil) & tempered – high-strength structural steel
3021,AISI 6150 Steel,"Oil Quenched 845C (1550F), 540C (1000F) Temper, 50 mm (2 In.) Round",,6,,0,0,0.8,0,0,0,0.04,97.295,0,0.035,0.225,0.15,0,0,0.505,0,0,0.95,,1145,1000,14,,6,Quenched (oil) & tempered – high-strength structural steel
3022,AISI E4340 Steel,"Oil Quenched 800C (1470F), 650C (1200F) Temper, 13 mm (0.5 In.) Round",,6,,0,0,0.75,0,1.825,0,0.02,95.7,0,0.025,0.225,0,0.25,0,0.405,0,0,0.8,,1000,938,20,,6,Quenched (oil) & tempered – high-strength structural steel
3023,AISI 8630H Steel,"Water Quenched 845C (1550F), 540C (1000F) Temper, 25 mm (1 In.) Round",,10,,0,0,0.8,0,0.55,0,0.04,97.35,0,0.035,0.225,0,0.2,0,0.3,0,0,0.5,,931,850,18,,10,Quenched (water) & tempered – high-strength structural steel
3024,AISI 6150 Steel,"Normalized, 100 mm (4 In.) Round",,9,,0,0,0.8,0,0,0,0.04,97.295,0,0.035,0.225,0.15,0,0,0.505,0,0,0.95,,883,460,18,,9,Normalized – general-purpose steel (round normalized stock)
3025,AISI 5150 Steel,"Oil Quenched From 830C (1525F), 595C (1100F) Temper, 50 mm (2 In.) Round",,6,,0,0,0.8,0,0,0,0.04,97.595,0,0.035,0.225,0,0,0,0.505,0,0,0.8,,876,600,20,,6,Quenched (oil) & tempered – high-strength structural steel
3026,AISI 8630 Steel,"Water Quenched 845C (1550F), 540C (1000F) Temper, 25 mm (1 In.) Round",,10,,0,0,0.8,0,0.55,0,0.04,97.345,0,0.035,0.225,0,0.2,0,0.305,0,0,0.5,,931,850,18,,10,Quenched (water) & tempered – high-strength structural steel
3027,AISI 5140 Steel,"Oil Quenched 845C (1550F), 650C (1200F) Temper, 25 mm (1 In.) Round",,6,,0,0,0.8,0,0,0,0.04,97.695,0,0.035,0.225,0,0,0,0.405,0,0,0.8,,807,650,22,,6,Quenched (oil) & tempered – high-strength structural steel
3028,AISI 5150H Steel,"Normalized, 50 mm (2 In.) Round",,9,,0,0,0.8,0,0,0,0.04,97.595,0,0.035,0.225,0,0,0,0.505,0,0,0.8,,848,495,20,,9,Normalized – general-purpose steel (round normalized stock)
3029,AISI 8630H Steel,"Water Quenched 845C (1550F), 480C (900F) Temper, 25 mm (1 In.) Round",,10,,0,0,0.8,0,0.55,0,0.04,97.35,0,0.035,0.225,0,0.2,0,0.3,0,0,0.5,,1015,910,16,,10,Quenched (water) & tempered – high-strength structural steel
3030,AISI 8630H Steel,"Water Quenched 845C (1550F), 540C (1000F) Temper, 50 mm (2 In.) Round",,10,,0,0,0.8,0,0.55,0,0.04,97.35,0,0.035,0.225,0,0.2,0,0.3,0,0,0.5,,827,689,21,,10,Quenched (water) & tempered – high-strength structural steel
3031,AISI 8630 Steel,"Water Quenched 845C (1550F), 540C (1000F) Temper, 50 mm (2 In.) Round",,10,,0,0,0.8,0,0.55,0,0.04,97.345,0,0.035,0.225,0,0.2,0,0.305,0,0,0.5,,827,689,21,,10,Quenched (water) & tempered – high-strength structural steel
3032,AISI 8630 Steel,"Water Quenched 845C (1550F), 595C (1100F) Temper, 13 mm (0.5 In.) Round",,10,,0,0,0.8,0,0.55,0,0.04,97.345,0,0.035,0.225,0,0.2,0,0.305,0,0,0.5,,924,910,19,,10,Quenched (water) & tempered – high-strength structural steel
3033,AISI 5140 Steel,"Oil Quenched 845C (1550F), 595C (1100F) Temper, 50 mm (2 In.) Round",,6,,0,0,0.8,0,0,0,0.04,97.695,0,0.035,0.225,0,0,0,0.405,0,0,0.8,,814,615,22,,6,Quenched (oil) & tempered – high-strength structural steel
3034,AISI 86B30H Steel,"Water Quenched 845C (1550F), 480C (900F) Temper, 25 mm (1 In.) Round",,10,,0,0,0.8,0,0.55,0,0.04,97.34825,0,0.035,0.225,0,0.2,0,0.3,0,0.00175,0.5,,1015,910,16,,10,Quenched (water) & tempered – high-strength structural steel
3035,AISI 86B30H Steel,"Normalized, 13 mm (0.5 In.) Round",,9,,0,0,0.8,0,0.55,0,0.04,97.34825,0,0.035,0.225,0,0.2,0,0.3,0,0.00175,0.5,,655,425,25,,9,Normalized – general-purpose steel (round normalized stock)
3036,AISI 4340 Steel,"Oil Quenched 800C (1470F), 595C (1100F) Temper, 50 mm (2 In.) Round",,6,,0,0,0.7,0,1.825,0,0.04,95.725,0,0.035,0.225,0,0.25,0,0.4,0,0,0.8,,1014,958,19,,6,Quenched (oil) & tempered – high-strength structural steel
3037,AISI 86B30H Steel,Normalized,,2,,0,0,0.8,0,0.55,0,0.04,97.34825,0,0.035,0.225,0,0.2,0,0.3,0,0.00175,0.5,,620,550,16,,2,Quenched (oil) – general-purpose steel (tested)
3038,AISI 86B30H Steel,"Normalized, 100 mm (4 In.) Round",,9,,0,0,0.8,0,0.55,0,0.04,97.34825,0,0.035,0.225,0,0.2,0,0.3,0,0.00175,0.5,,635,385,24,,9,Normalized – general-purpose steel (round normalized stock)
3039,AISI 6150 Steel,"Oil Quenched 845C (1550F), 650C (1200F) Temper, 50 mm (2 In.) Round",,6,,0,0,0.8,0,0,0,0.04,97.295,0,0.035,0.225,0.15,0,0,0.505,0,0,0.95,,924,800,19,,6,Quenched (oil) & tempered – high-strength structural steel
3040,AISI 86B30H Steel,"Water Quenched 845C (1550F), 540C (1000F) Temper, 100 mm (4 In.) Round",,10,,0,0,0.8,0,0.55,0,0.04,97.34825,0,0.035,0.225,0,0.2,0,0.3,0,0.00175,0.5,,738,565,23,,10,Quenched (water) & tempered – high-strength structural steel
3041,AISI 8630 Steel,"Oil Quenched 845C (1550F), 455C (850F) Temper",,6,,0,0,0.8,0,0.55,0,0.04,97.345,0,0.035,0.225,0,0.2,0,0.305,0,0,0.5,,979,841,16,,6,Quenched (oil) & tempered – high-strength structural steel
3042,AISI 86B30H Steel,"Annealed, 25 mm (1 In.) Round",,3,,0,0,0.8,0,0.55,0,0.04,97.34825,0,0.035,0.225,0,0.2,0,0.3,0,0.00175,0.5,,565,370,29,,3,Normalized – easy-to-machine stock (cold drawn)
3043,AISI 86B30H Steel,"Oil Quenched 845C (1550F), 455C (850F) Temper",,6,,0,0,0.8,0,0.55,0,0.04,97.34825,0,0.035,0.225,0,0.2,0,0.3,0,0.00175,0.5,,979,841,16,,6,Quenched (oil) & tempered – high-strength structural steel
3044,AISI 8630 Steel,"Water Quenched 845C (1550F), 595C (1100F) Temper, 100 mm (4 In.) Round",,10,,0,0,0.8,0,0.55,0,0.04,97.345,0,0.035,0.225,0,0.2,0,0.305,0,0,0.5,,660,495,25,,10,Quenched (water) & tempered – high-strength structural steel
3045,AISI E4340 H Steel,"Oil Quenched 800C (1470F), 650C (1200F) Temper, 50 mm Round",,6,,0,0,0.775,0,1.775,0,0.02,95.725,0,0.025,0.225,0,0.25,0,0.405,0,0,0.8,,931,834,20,,6,Quenched (oil) & tempered – high-strength structural steel
3046,AISI 8630H Steel,"Water Quenched 845C (1550F), 595C (1100F) Temper, 25 mm (1 In.) Round",,10,,0,0,0.8,0,0.55,0,0.04,97.35,0,0.035,0.225,0,0.2,0,0.3,0,0,0.5,,814,695,18,,10,Quenched (water) & tempered – high-strength structural steel
3047,AISI 86B30H Steel,"Water Quenched 845C (1550F), 540C (1000F) Temper, 50 mm (2 In.) Round",,10,,0,0,0.8,0,0.55,0,0.04,97.34825,0,0.035,0.225,0,0.2,0,0.3,0,0.00175,0.5,,827,689,21,,10,Quenched (water) & tempered – high-strength structural steel
3048,AISI 6150H Steel,"Oil Quenched 845C (1550F), 540C (1000F) Temper, 100 mm (4 In.) Round",,6,,0,0,0.8,0,0,0,0.04,97.27,0,0.035,0.225,0.15,0,0,0.505,0,0,0.975,,1050,876,16,,6,Quenched (oil) & tempered – high-strength structural steel
3049,AISI 5150H Steel,"Oil Quenched From 830C (1525F), 650C (1200F) Temper, 13 mm (0.5 In.) Round",,6,,0,0,0.8,0,0,0,0.04,97.595,0,0.035,0.225,0,0,0,0.505,0,0,0.8,,938,834,21,,6,Quenched (oil) & tempered – high-strength structural steel
3050,AISI 6150 Steel,"Normalized, 50 mm (2 In.) Round",,9,,0,0,0.8,0,0,0,0.04,97.295,0,0.035,0.225,0.15,0,0,0.505,0,0,0.95,,896,515,20,,9,Normalized – general-purpose steel (round normalized stock)
3051,AISI 8630H Steel,"Water Quenched 845C (1550F), 480C (900F) Temper, 50 mm (2 In.) Round",,10,,0,0,0.8,0,0.55,0,0.04,97.35,0,0.035,0.225,0,0.2,0,0.3,0,0,0.5,,895,738,19,,10,Quenched (water) & tempered – high-strength structural steel
3052,AISI 5150 Steel,"Oil Quenched From 830C (1525F), 595C (1100F) Temper, 13 mm (0.5 In.) Round",,6,,0,0,0.8,0,0,0,0.04,97.595,0,0.035,0.225,0,0,0,0.505,0,0,0.8,,993,903,19,,6,Quenched (oil) & tempered – high-strength structural steel
3053,AISI 8630H Steel,"Water Quenched 845C (1550F), 540C (1000F) Temper, 13 mm (0.5 In.) Round",,10,,0,0,0.8,0,0.55,0,0.04,97.35,0,0.035,0.225,0,0.2,0,0.3,0,0,0.5,,958,910,18,,10,Quenched (water) & tempered – high-strength structural steel
3054,AISI 5150H Steel,"Normalized, 13 mm (0.5 In.) Round",,9,,0,0,0.8,0,0,0,0.04,97.595,0,0.035,0.225,0,0,0,0.505,0,0,0.8,,903,565,21,,9,Normalized – general-purpose steel (round normalized stock)
3055,AISI 4150 Steel,"Oil Quenched 830C (1525F), 540C (1000F) Temper, 100 mm (4 In.) Round",,6,,0,0,0.875,0,0,0,0.04,97.17,0,0.035,0.225,0,0.2,0,0.505,0,0,0.95,,1095,883,15,,6,Quenched (oil) & tempered – high-strength structural steel
3056,AISI 5150H Steel,"Oil Quenched From 830C (1525F), 540C (1000F) Temper, 100 mm (4 In.) Round",,6,,0,0,0.8,0,0,0,0.04,97.595,0,0.035,0.225,0,0,0,0.505,0,0,0.8,,862,595,20,,6,Quenched (oil) & tempered – high-strength structural steel
3057,AISI 5150H Steel,"Oil Quenched From 830C (1525F), 595C (1100F) Temper, 100 mm (4 In.) Round",,6,,0,0,0.8,0,0,0,0.04,97.595,0,0.035,0.225,0,0,0,0.505,0,0,0.8,,827,550,19,,6,Quenched (oil) & tempered – high-strength structural steel
3058,AISI 6150H Steel,"Oil Quenched 845C (1550F), 595C (1100F) Temper, 100 mm (4 In.) Round",,6,,0,0,0.8,0,0,0,0.04,97.27,0,0.035,0.225,0.15,0,0,0.505,0,0,0.975,,896,745,19,,6,Quenched (oil) & tempered – high-strength structural steel
3059,AISI 8630H Steel,"Normalized, 13 mm (0.5 In.) Round",,9,,0,0,0.8,0,0.55,0,0.04,97.35,0,0.035,0.225,0,0.2,0,0.3,0,0,0.5,,655,425,25,,9,Normalized – general-purpose steel (round normalized stock)
3060,AISI 8640 Steel,"Oil Quenched 845C (1550F), 650C (1200F) Temper, 25 mm (1 In.) Round",,6,,0,0,0.875,0,0.55,0,0.04,97.17,0,0.035,0.225,0,0.2,0,0.405,0,0,0.5,,972,827,16,,6,Quenched (oil) & tempered – high-strength structural steel
3061,AISI 8640 Steel,"Oil Quenched 845C (1550F), 650C (1200F) Temper, 100 mm (4 In.) Round",,6,,0,0,0.875,0,0.55,0,0.04,97.17,0,0.035,0.225,0,0.2,0,0.405,0,0,0.5,,772,635,22,,6,Quenched (oil) & tempered – high-strength structural steel
3062,AISI 5150H Steel,"Oil Quenched From 830C (1525F), 540C (1000F) Temper, 25 mm (1 In.) Round",,6,,0,0,0.8,0,0,0,0.04,97.595,0,0.035,0.225,0,0,0,0.505,0,0,0.8,,1055,910,17,,6,Quenched (oil) & tempered – high-strength structural steel
3063,AISI 8640 Steel,"Oil Quenched 845C (1550F), 650C (1200F) Temper, 75 mm Round",,6,,0,0,0.875,0,0.55,0,0.04,97.17,0,0.035,0.225,0,0.2,0,0.405,0,0,0.5,,793,655,21,,6,Quenched (oil) & tempered – high-strength structural steel
3064,AISI 8630 Steel,"Normalized, 100 mm (4 In.) Round",,9,,0,0,0.8,0,0.55,0,0.04,97.345,0,0.035,0.225,0,0.2,0,0.305,0,0,0.5,,635,385,24,,9,Normalized – general-purpose steel (round normalized stock)
3065,AISI 8630H Steel,"Normalized, 100 mm (4 In.) Round",,9,,0,0,0.8,0,0.55,0,0.04,97.35,0,0.035,0.225,0,0.2,0,0.3,0,0,0.5,,635,385,24,,9,Normalized – general-purpose steel (round normalized stock)
3066,AISI 5150 Steel,"Normalized, 25 mm (1 In.) Round",,9,,0,0,0.8,0,0,0,0.04,97.595,0,0.035,0.225,0,0,0,0.505,0,0,0.8,,869,530,20,,9,Normalized – general-purpose steel (round normalized stock)
3067,AISI 5150 Steel,"Oil Quenched From 830C (1525F), 650C (1200F) Temper, 13 mm (0.5 In.) Round",,6,,0,0,0.8,0,0,0,0.04,97.595,0,0.035,0.225,0,0,0,0.505,0,0,0.8,,938,834,21,,6,Quenched (oil) & tempered – high-strength structural steel
3068,AISI 8630 Steel,"Water Quenched 845C (1550F), 595C (1100F) Temper, 50 mm (2 In.) Round",,10,,0,0,0.8,0,0.55,0,0.04,97.345,0,0.035,0.225,0,0.2,0,0.305,0,0,0.5,,765,615,22,,10,Quenched (water) & tempered – high-strength structural steel
3069,AISI 6150 Steel,"Oil Quenched 845C (1550F), 595C (1100F) Temper, 13 mm (0.5 In.) Round",,6,,0,0,0.8,0,0,0,0.04,97.295,0,0.035,0.225,0.15,0,0,0.505,0,0,0.95,,1105,1090,16,,6,Quenched (oil) & tempered – high-strength structural steel
3070,AISI 8630H Steel,"Water Quenched 845C (1550F), 595C (1100F) Temper, 50 mm (2 In.) Round",,10,,0,0,0.8,0,0.55,0,0.04,97.35,0,0.035,0.225,0,0.2,0,0.3,0,0,0.5,,765,615,22,,10,Quenched (water) & tempered – high-strength structural steel
3071,AISI 8640 Steel,"Oil Quenched 845C (1550F), 540C (1000F) Temper, 50 mm (2 In.) Round",,6,,0,0,0.875,0,0.55,0,0.04,97.17,0,0.035,0.225,0,0.2,0,0.405,0,0,0.5,,1035,910,20,,6,Quenched (oil) & tempered – high-strength structural steel
3072,AISI 5150 Steel,"Oil Quenched From 830C (1525F), 595C (1100F) Temper, 100 mm (4 In.) Round",,6,,0,0,0.8,0,0,0,0.04,97.595,0,0.035,0.225,0,0,0,0.505,0,0,0.8,,827,550,19,,6,Quenched (oil) & tempered – high-strength structural steel
3073,AISI 86B30H Steel,"Normalized, 25 mm (1 In.) Round",,9,,0,0,0.8,0,0.55,0,0.04,97.34825,0,0.035,0.225,0,0.2,0,0.3,0,0.00175,0.5,,650,425,23,,9,Normalized – general-purpose steel (round normalized stock)
3074,AISI 86B30H Steel,"Water Quenched 845C (1550F), 540C (1000F) Temper, 25 mm (1 In.) Round",,10,,0,0,0.8,0,0.55,0,0.04,97.34825,0,0.035,0.225,0,0.2,0,0.3,0,0.00175,0.5,,931,850,18,,10,Quenched (water) & tempered – high-strength structural steel
3075,AISI 4340 Steel,"Oil Quenched 800C (1470F), 650C (1200F) Temper, 13 mm (0.5 In.) Round",,6,,0,0,0.7,0,1.825,0,0.04,95.725,0,0.035,0.225,0,0.25,0,0.4,0,0,0.8,,1000,938,20,,6,Quenched (oil) & tempered – high-strength structural steel
3076,AISI 5140H Steel,"Oil Quenched 845C (1550F), 595C (1100F) Temper, 100 mm (4 In.) Round",,6,,0,0,0.8,0,0,0,0.04,97.695,0,0.035,0.225,0,0,0,0.405,0,0,0.8,,800,510,22,,6,Quenched (oil) & tempered – high-strength structural steel
3077,AISI 4140H Steel,Annealed 815C,,7,,0,0,0.875,0,0,0,0.04,97.22,0,0.035,0.225,0,0.225,0,0.405,0,0,0.975,,655,420,25,,7,Annealed – easy-to-machine – round annealed stock
3078,AISI E4340 Steel,"Oil Quenched 800C (1470F), 650C (1200F) Temper, 25 mm Round",,6,,0,0,0.75,0,1.825,0,0.02,95.7,0,0.025,0.225,0,0.25,0,0.405,0,0,0.8,,958,883,20,,6,Quenched (oil) & tempered – high-strength structural steel
3079,AISI 6150H Steel,"Normalized, 13 mm (0.5 In.) Round",,9,,0,0,0.8,0,0,0,0.04,97.27,0,0.035,0.225,0.15,0,0,0.505,0,0,0.975,,972,640,20,,9,Normalized – general-purpose steel (round normalized stock)
3080,AISI 8650 Steel,"Normalized, 100 mm (4 In.) Round",,9,,0,0,0.875,0,0.55,0,0.045,97.065,0,0.035,0.225,0,0.2,0,0.505,0,0,0.5,,958,640,15,,9,Normalized – general-purpose steel (round normalized stock)
3081,AISI 6150H Steel,"Oil Quenched 845C (1550F), 540C (1000F) Temper, 13 mm (0.5 In.) Round",,6,,0,0,0.8,0,0,0,0.04,97.27,0,0.035,0.225,0.15,0,0,0.505,0,0,0.975,,1240,1225,14,,6,Quenched (oil) & tempered – high-strength structural steel
3082,AISI 5140H Steel,"Normalized, 50 mm (2 In.) Round",,9,,0,0,0.8,0,0,0,0.04,97.695,0,0.035,0.225,0,0,0,0.405,0,0,0.8,,779,455,21,,9,Normalized – general-purpose steel (round normalized stock)
3083,AISI 5140H Steel,"Oil Quenched 845C (1550F), 595C (1100F) Temper, 25 mm (1 In.) Round",,6,,0,0,0.8,0,0,0,0.04,97.695,0,0.035,0.225,0,0,0,0.405,0,0,0.8,,876,724,20,,6,Quenched (oil) & tempered – high-strength structural steel
3084,AISI 8630H Steel,"Annealed, 25 mm (1 In.) Round",,3,,0,0,0.8,0,0.55,0,0.04,97.35,0,0.035,0.225,0,0.2,0,0.3,0,0,0.5,,565,370,29,,3,Normalized – easy-to-machine stock (cold drawn)
3085,AISI 8650H Steel,"Annealed, 25 mm (1 In.) Round",,3,,0,0,0.875,0,0.55,0,0.045,97.04,0,0.035,0.25,0,0.2,0,0.505,0,0,0.5,,1255,1076,22,,3,Normalized – easy-to-machine stock (cold drawn)
3086,AISI 8640 Steel,"Oil Quenched 845C (1550F), 650C (1200F) Temper, 50 mm (2 In.) Round",,6,,0,0,0.875,0,0.55,0,0.04,97.17,0,0.035,0.225,0,0.2,0,0.405,0,0,0.5,,848,717,19,,6,Quenched (oil) & tempered – high-strength structural steel
3087,AISI 8630 Steel,"Water Quenched 845C (1550F), 480C (900F) Temper, 100 mm (4 In.) Round",,10,,0,0,0.8,0,0.55,0,0.04,97.345,0,0.035,0.225,0,0.2,0,0.305,0,0,0.5,,780,595,21,,10,Quenched (water) & tempered – high-strength structural steel
3088,AISI E4340 H Steel,"Oil Quenched 800C (1470F), 595C (1100F) Temper, 25 mm Round",,6,,0,0,0.775,0,1.775,0,0.02,95.725,0,0.025,0.225,0,0.25,0,0.405,0,0,0.8,,1138,1096,16,,6,Quenched (oil) & tempered – high-strength structural steel
