Repository: AnokhiPatni/steel-material-recommender

File: steel_dataset.csv.csv (part 18 of 18)
Entry,Name,Processing condition,,Cluster Number (0 to 11),,Al,Cu,Mn,N,Ni,Ti,S,Fe,Zr,P,Si,V,Mo,Co,C,Nb,B,Cr,,(Ultimate) Tensile strength (MPa),Yield strength (MPa),Ductility (%),,Cluster Number,Cluster label
3089,AISI 8640H Steel,"Oil Quenched 845C (1550F), 540C (1000F) Temper, 100 mm (4 In.) Round",,6,,0,0,0.875,0,0.55,0,0.04,97.17,0,0.035,0.225,0,0.2,0,0.405,0,0,0.5,,889,752,23,,6,Quenched (oil) & tempered – high-strength structural steel
3090,AISI 8650 Steel,"Oil Quenched 800C (1470F), 595C (1100F) Temper, 50 mm (2 In.) Round",,6,,0,0,0.875,0,0.55,0,0.045,97.065,0,0.035,0.225,0,0.2,0,0.505,0,0,0.5,,1000,903,20,,6,Quenched (oil) & tempered – high-strength structural steel
3091,AISI 8650 Steel,"Annealed, 25 mm (1 In.) Round",,3,,0,0,0.875,0,0.55,0,0.045,97.065,0,0.035,0.225,0,0.2,0,0.505,0,0,0.5,,1255,1076,22,,3,Normalized – easy-to-machine stock (cold drawn)
3092,AISI 5150H Steel,"Oil Quenched From 830C (1525F), 650C (1200F) Temper, 50 mm (2 In.) Round",,6,,0,0,0.8,0,0,0,0.04,97.595,0,0.035,0.225,0,0,0,0.505,0,0,0.8,,821,605,22,,6,Quenched (oil) & tempered – high-strength structural steel
3093,AISI 8650 Steel,"Normalized, 25 mm (1 In.) Round",,9,,0,0,0.875,0,0.55,0,0.045,97.065,0,0.035,0.225,0,0.2,0,0.505,0,0,0.5,,1020,689,14,,9,Normalized – general-purpose steel (round normalized stock)
3094,AISI 8650 Steel,"Oil Quenched 800C (1470F), 650C (1200F) Temper, 13 mm (0.5 In.) Round",,6,,0,0,0.875,0,0.55,0,0.045,97.065,0,0.035,0.225,0,0.2,0,0.505,0,0,0.5,,1020,945,18,,6,Quenched (oil) & tempered – high-strength structural steel
3095,AISI E4340 H Steel,"Oil Quenched 800C (1470F), 650C (1200F) Temper, 13 mm (0.5 In.) Round",,6,,0,0,0.775,0,1.775,0,0.02,95.725,0,0.025,0.225,0,0.25,0,0.405,0,0,0.8,,1000,938,20,,6,Quenched (oil) & tempered – high-strength structural steel
3096,AISI 6150 Steel,"Annealed, 25 mm (1 In.) Round",,3,,0,0,0.8,0,0,0,0.04,97.295,0,0.035,0.225,0.15,0,0,0.505,0,0,0.95,,670,415,23,,3,Normalized – easy-to-machine stock (cold drawn)
3097,AISI 6150H Steel,"Oil Quenched 845C (1550F), 595C (1100F) Temper, 50 mm (2 In.) Round",,6,,0,0,0.8,0,0,0,0.04,97.27,0,0.035,0.225,0.15,0,0,0.505,0,0,0.975,,1020,910,17,,6,Quenched (oil) & tempered – high-strength structural steel
3098,AISI 8630H Steel,Normalized,,2,,0,0,0.8,0,0.55,0,0.04,97.35,0,0.035,0.225,0,0.2,0,0.3,0,0,0.5,,620,550,16,,2,Quenched (oil) – general-purpose steel (tested)
3099,AISI 8650H Steel,Normalized 870C (1600F),,4,,0,0,0.875,0,0.55,0,0.045,97.04,0,0.035,0.25,0,0.2,0,0.505,0,0,0.5,,1025,690,14,,4,Normalized (air cooled) – general-purpose steel
3100,AISI 8650 Steel,"Oil Quenched 800C (1470F), 650C (1200F) Temper, 50 mm (2 In.) Round",,6,,0,0,0.875,0,0.55,0,0.045,97.065,0,0.035,0.225,0,0.2,0,0.505,0,0,0.5,,931,834,21,,6,Quenched (oil) & tempered – high-strength structural steel
3101,AISI 4150 Steel,"Heat Treated, 25 mm (1 In.) Round",,0,,0,0,0.875,0,0,0,0.04,97.17,0,0.035,0.225,0,0.2,0,0.505,0,0,0.95,,731,380,20,,0,Carburized – quenched (oil) – wear-resistant surface steel
3102,AISI 86B50 Steel,Annealed 795C (1460F),,7,,0,0,0.875,0,0.55,0,0.045,97.03825,0,0.035,0.25,0,0.2,0,0.505,0,0.00175,0.5,,715,385,22,,7,Annealed – easy-to-machine – round annealed stock
3103,AISI 6150H Steel,"Oil Quenched 845C (1550F), 650C (1200F) Temper, 25 mm (1 In.) Round",,6,,0,0,0.8,0,0,0,0.04,97.27,0,0.035,0.225,0.15,0,0,0.505,0,0,0.975,,972,896,18,,6,Quenched (oil) & tempered – high-strength structural steel
3104,AISI 5140 Steel,"Normalized, 50 mm (2 In.) Round",,9,,0,0,0.8,0,0,0,0.04,97.695,0,0.035,0.225,0,0,0,0.405,0,0,0.8,,779,455,21,,9,Normalized – general-purpose steel (round normalized stock)
3105,AISI 8650 Steel,"Oil Quenched 800C (1470F), 595C (1100F) Temper, 25 mm (1 In.) Round",,6,,0,0,0.875,0,0.55,0,0.045,97.065,0,0.035,0.225,0,0.2,0,0.505,0,0,0.5,,1060,986,17,,6,Quenched (oil) & tempered – high-strength structural steel
3106,AISI 86B50 Steel,"Normalized, 100 mm (4 In.) Round",,9,,0,0,0.875,0,0.55,0,0.045,97.03825,0,0.035,0.25,0,0.2,0,0.505,0,0.00175,0.5,,958,640,15,,9,Normalized – general-purpose steel (round normalized stock)
3107,AISI 6150 Steel,"Normalized, 13 mm (0.5 In.) Round",,9,,0,0,0.8,0,0,0,0.04,97.295,0,0.035,0.225,0.15,0,0,0.505,0,0,0.95,,972,640,20,,9,Normalized – general-purpose steel (round normalized stock)
3108,AISI 8650H Steel,"Normalized, 25 mm (1 In.) Round",,9,,0,0,0.875,0,0.55,0,0.045,97.04,0,0.035,0.25,0,0.2,0,0.505,0,0,0.5,,1020,689,14,,9,Normalized – general-purpose steel (round normalized stock)
3109,AISI 5150H Steel,"Oil Quenched From 830C (1525F), 650C (1200F) Temper, 100 mm (4 In.) Round",,6,,0,0,0.8,0,0,0,0.04,97.595,0,0.035,0.225,0,0,0,0.505,0,0,0.8,,793,525,21,,6,Quenched (oil) & tempered – high-strength structural steel
3110,AISI 8630H Steel,"Water Quenched 845C (1550F), 540C (1000F) Temper, 100 mm (4 In.) Round",,10,,0,0,0.8,0,0.55,0,0.04,97.35,0,0.035,0.225,0,0.2,0,0.3,0,0,0.5,,738,565,23,,10,Quenched (water) & tempered – high-strength structural steel
3111,AISI 86B50 Steel,"Annealed, 25 mm (1 In.) Round",,3,,0,0,0.875,0,0.55,0,0.045,97.03825,0,0.035,0.25,0,0.2,0,0.505,0,0.00175,0.5,,1255,1076,22,,3,Normalized – easy-to-machine stock (cold drawn)
3112,AISI 8630 Steel,"Annealed, 25 mm (1 In.) Round",,3,,0,0,0.8,0,0.55,0,0.04,97.345,0,0.035,0.225,0,0.2,0,0.305,0,0,0.5,,565,370,29,,3,Normalized – easy-to-machine stock (cold drawn)
3113,AISI 8740 Steel,Normalized 870C (1600F),,4,,0,0,0.875,0,0.55,0,0.04,97.12,0,0.035,0.225,0,0.25,0,0.405,0,0,0.5,,930,550,16,,4,Normalized (air cooled) – general-purpose steel
3114,AISI 86B30H Steel,"Water Quenched 845C (1550F), 595C (1100F) Temper, 13 mm (0.5 In.) Round",,10,,0,0,0.8,0,0.55,0,0.04,97.34825,0,0.035,0.225,0,0.2,0,0.3,0,0.00175,0.5,,924,910,19,,10,Quenched (water) & tempered – high-strength structural steel
3115,AISI 8650H Steel,"Normalized, 50 mm (2 In.) Round",,9,,0,0,0.875,0,0.55,0,0.045,97.04,0,0.035,0.25,0,0.2,0,0.505,0,0,0.5,,993,660,15,,9,Normalized – general-purpose steel (round normalized stock)
3116,AISI 8740 Steel,"Annealed 815C (1500F), 25 mm (1 In.) Round",,7,,0,0,0.875,0,0.55,0,0.04,97.12,0,0.035,0.225,0,0.25,0,0.405,0,0,0.5,,696,415,22,,7,Annealed – easy-to-machine – round annealed stock
3117,AISI 8650 Steel,"Oil Quenched 800C (1470F), 595C (1100F) Temper, 13 mm (0.5 In.) Round",,6,,0,0,0.875,0,0.55,0,0.045,97.065,0,0.035,0.225,0,0.2,0,0.505,0,0,0.5,,1060,1040,17,,6,Quenched (oil) & tempered – high-strength structural steel
3118,AISI 5150 Steel,"Oil Quenched From 830C (1525F), 540C (1000F) Temper, 50 mm (2 In.) Round",,6,,0,0,0.8,0,0,0,0.04,97.595,0,0.035,0.225,0,0,0,0.505,0,0,0.8,,910,670,18,,6,Quenched (oil) & tempered – high-strength structural steel
3119,AISI 4340 Steel,"Oil Quenched 855C (1570F), 230C (450F) Temper For 4 Hrs.",,6,,0,0,0.7,0,1.825,0,0.04,95.725,0,0.035,0.225,0,0.25,0,0.4,0,0,0.8,,1855,1550,12,,6,Quenched (oil) & tempered – high-strength structural steel
3120,AISI 8740 Steel,"Normalized 870C (1600F), 100 mm (4 In.) Round",,4,,0,0,0.875,0,0.55,0,0.04,97.12,0,0.035,0.225,0,0.25,0,0.405,0,0,0.5,,910,600,15,,4,Normalized (air cooled) – general-purpose steel
3121,AISI 8640 Steel,"Oil Quenched 845C (1550F), 540C (1000F) Temper, 75 mm Round",,6,,0,0,0.875,0,0.55,0,0.04,97.17,0,0.035,0.225,0,0.2,0,0.405,0,0,0.5,,945,814,22,,6,Quenched (oil) & tempered – high-strength structural steel
3122,AISI 8740 Steel,"Oil Quenched 830C (1525F), 540C (1000F) Temper, 50 mm (2 In.) Round",,6,,0,0,0.875,0,0.55,0,0.04,97.12,0,0.035,0.225,0,0.25,0,0.405,0,0,0.5,,1180,1060,15,,6,Quenched (oil) & tempered – high-strength structural steel
3123,AISI 8740H Steel,"Normalized 870C (1600F), 13 mm (0.5 In.) Round",,4,,0,0,0.875,0,0.55,0,0.04,97.12,0,0.035,0.225,0,0.25,0,0.405,0,0,0.5,,938,620,16,,4,Normalized (air cooled) – general-purpose steel
3124,AISI 86B50 Steel,"Normalized, 25 mm (1 In.) Round",,9,,0,0,0.875,0,0.55,0,0.045,97.03825,0,0.035,0.25,0,0.2,0,0.505,0,0.00175,0.5,,1020,689,14,,9,Normalized – general-purpose steel (round normalized stock)
3125,AISI 8630 Steel,"Normalized, 50 mm (2 In.) Round",,9,,0,0,0.8,0,0.55,0,0.04,97.345,0,0.035,0.225,0,0.2,0,0.305,0,0,0.5,,640,425,26,,9,Normalized – general-purpose steel (round normalized stock)
3126,AISI 8740H Steel,"Oil Quenched 830C (1525F), 540C (1000F) Temper, 50 mm (2 In.) Round",,6,,0,0,0.875,0,0.55,0,0.04,97.12,0,0.035,0.225,0,0.25,0,0.405,0,0,0.5,,1180,1060,15,,6,Quenched (oil) & tempered – high-strength structural steel
3127,AISI 8740H Steel,"Oil Quenched 830C (1525F), 595C (1100F) Temper, 13 mm (0.5 In.) Round",,6,,0,0,0.875,0,0.55,0,0.04,97.12,0,0.035,0.225,0,0.25,0,0.405,0,0,0.5,,1060,965,17,,6,Quenched (oil) & tempered – high-strength structural steel
3128,AISI 8740H Steel,"Oil Quenched 830C (1525F), 540C (1000F) Temper, 25 mm (1 In.) Round",,6,,0,0,0.875,0,0.55,0,0.04,97.12,0,0.035,0.225,0,0.25,0,0.405,0,0,0.5,,1225,1130,16,,6,Quenched (oil) & tempered – high-strength structural steel
3129,AISI 8740 Steel,"Oil Quenched 830C (1525F), 650C (1200F) Temper, 13 mm (0.5 In.) Round",,6,,0,0,0.875,0,0.55,0,0.04,97.12,0,0.035,0.225,0,0.25,0,0.405,0,0,0.5,,965,876,19,,6,Quenched (oil) & tempered – high-strength structural steel
3130,AISI 8740H Steel,"Oil Quenched 830C (1525F), 540C (1000F) Temper, 100 mm (4 In.) Round",,6,,0,0,0.875,0,0.55,0,0.04,97.12,0,0.035,0.225,0,0.25,0,0.405,0,0,0.5,,958,745,18,,6,Quenched (oil) & tempered – high-strength structural steel
3131,AISI 6150H Steel,"Normalized, 25 mm (1 In.) Round",,9,,0,0,0.8,0,0,0,0.04,97.27,0,0.035,0.225,0.15,0,0,0.505,0,0,0.975,,938,615,21,,9,Normalized – general-purpose steel (round normalized stock)
3132,AISI 8640 Steel,"Cold Drawn, 25 mm (1 In.) Round",,3,,0,0,0.875,0,0.55,0,0.04,97.17,0,0.035,0.225,0,0.2,0,0.405,0,0,0.5,,945,931,9,,3,Normalized – easy-to-machine stock (cold drawn)
3133,AISI 5150 Steel,"Oil Quenched From 830C (1525F), 650C (1200F) Temper, 50 mm (2 In.) Round",,6,,0,0,0.8,0,0,0,0.04,97.595,0,0.035,0.225,0,0,0,0.505,0,0,0.8,,821,605,22,,6,Quenched (oil) & tempered – high-strength structural steel
3134,AISI 8650 Steel,"Oil Quenched 800C (1470F), 595C (1100F) Temper, 100 mm (4 In.) Round",,6,,0,0,0.875,0,0.55,0,0.045,97.065,0,0.035,0.225,0,0.2,0,0.505,0,0,0.5,,869,675,22,,6,Quenched (oil) & tempered – high-strength structural steel
3135,AISI 86B30H Steel,"Water Quenched 845C (1550F), 595C (1100F) Temper, 100 mm (4 In.) Round",,10,,0,0,0.8,0,0.55,0,0.04,97.34825,0,0.035,0.225,0,0.2,0,0.3,0,0.00175,0.5,,660,495,25,,10,Quenched (water) & tempered – high-strength structural steel
3136,AISI 8740 Steel,"Oil Quenched 830C (1525F), 595C (1100F) Temper, 50 mm (2 In.) Round",,6,,0,0,0.875,0,0.55,0,0.04,97.12,0,0.035,0.225,0,0.25,0,0.405,0,0,0.5,,979,841,18,,6,Quenched (oil) & tempered – high-strength structural steel
3137,AISI 5140H Steel,"Oil Quenched 845C (1550F), 540C (1000F) Temper, 25 mm (1 In.) Round",,6,,0,0,0.8,0,0,0,0.04,97.695,0,0.035,0.225,0,0,0,0.405,0,0,0.8,,972,841,18,,6,Quenched (oil) & tempered – high-strength structural steel
3138,AISI 8650 Steel,"Normalized, 50 mm (2 In.) Round",,9,,0,0,0.875,0,0.55,0,0.045,97.065,0,0.035,0.225,0,0.2,0,0.505,0,0,0.5,,993,660,15,,9,Normalized – general-purpose steel (round normalized stock)
3139,AISI 9255 Steel,Normalized At 900C (1650F),,4,,0,0,0.825,0,0,0,0.04,96.55,0,0.035,2,0,0,0,0.55,0,0,0,,930,580,19,,4,Normalized (air cooled) – general-purpose steel
3140,AISI E4340 H Steel,"Oil Quenched 800C (1470F), 650C (1200F) Temper, 25 mm Round",,6,,0,0,0.775,0,1.775,0,0.02,95.725,0,0.025,0.225,0,0.25,0,0.405,0,0,0.8,,958,883,20,,6,Quenched (oil) & tempered – high-strength structural steel
3141,AISI 8630 Steel,"Normalized, 13 mm (0.5 In.) Round",,9,,0,0,0.8,0,0.55,0,0.04,97.345,0,0.035,0.225,0,0.2,0,0.305,0,0,0.5,,655,425,25,,9,Normalized – general-purpose steel (round normalized stock)
3142,AISI 9255 Steel,"Normalized At 900C (1650F), 13 mm (0.5 In.) Round",,4,,0,0,0.825,0,0,0,0.04,96.55,0,0.035,2,0,0,0,0.55,0,0,0,,951,585,20,,4,Normalized (air cooled) – general-purpose steel
3143,AISI 5140 Steel,"Normalized, 100 mm (4 In.) Round",,9,,0,0,0.8,0,0,0,0.04,97.695,0,0.035,0.225,0,0,0,0.405,0,0,0.8,,765,415,21,,9,Normalized – general-purpose steel (round normalized stock)
3144,AISI 8650 Steel,"Oil Quenched 800C (1470F), 650C (1200F) Temper, 100 mm (4 In.) Round",,6,,0,0,0.875,0,0.55,0,0.045,97.065,0,0.035,0.225,0,0.2,0,0.505,0,0,0.5,,841,650,22,,6,Quenched (oil) & tempered – high-strength structural steel
3145,AISI 8740H Steel,"Annealed 815C (1500F), 25 mm (1 In.) Round",,7,,0,0,0.875,0,0.55,0,0.04,97.12,0,0.035,0.225,0,0.25,0,0.405,0,0,0.5,,696,415,22,,7,Annealed – easy-to-machine – round annealed stock
3146,AISI 8740 Steel,"Oil Quenched 830C (1525F), 650C (1200F) Temper, 50 mm (2 In.) Round",,6,,0,0,0.875,0,0.55,0,0.04,97.12,0,0.035,0.225,0,0.25,0,0.405,0,0,0.5,,876,731,21,,6,Quenched (oil) & tempered – high-strength structural steel
3147,AISI 9255 Steel,"Oil Quenched From 885C (1625F), 540C (1000F) Temper, 13 mm (0.5 In.) Round",,6,,0,0,0.825,0,0,0,0.04,96.55,0,0.035,2,0,0,0,0.55,0,0,0,,1170,1007,14,,6,Quenched (oil) & tempered – high-strength structural steel
3148,AISI 8740 Steel,"Oil Quenched 830C (1525F), 595C (1100F) Temper, 100 mm (4 In.) Round",,6,,0,0,0.875,0,0.55,0,0.04,97.12,0,0.035,0.225,0,0.25,0,0.405,0,0,0.5,,855,670,20,,6,Quenched (oil) & tempered – high-strength structural steel
3149,AISI 8650 Steel,"Oil Quenched 800C (1470F), 650C (1200F) Temper, 25 mm (1 In.) Round",,6,,0,0,0.875,0,0.55,0,0.045,97.065,0,0.035,0.225,0,0.2,0,0.505,0,0,0.5,,972,910,19,,6,Quenched (oil) & tempered – high-strength structural steel
3150,AISI 86B30H Steel,"Water Quenched 845C (1550F), 540C (1000F) Temper, 13 mm (0.5 In.) Round",,10,,0,0,0.8,0,0.55,0,0.04,97.34825,0,0.035,0.225,0,0.2,0,0.3,0,0.00175,0.5,,958,910,18,,10,Quenched (water) & tempered – high-strength structural steel
3151,AISI 5140 Steel,Normalized 870C (1600F),,4,,0,0,0.8,0,0,0,0.04,97.695,0,0.035,0.225,0,0,0,0.405,0,0,0.8,,793,475,22,,4,Normalized (air cooled) – general-purpose steel
3152,AISI 9840 Steel,"540C (1000F) Temper, 25 mm (1 In.) Round",,0,,0,0,0.8,0,1,0,0.04,96.445,0,0.035,0.225,0,0.25,0,0.405,0,0,0.8,,1240,1105,15,,0,Carburized – quenched (oil) – wear-resistant surface steel
3153,AISI 9255 Steel,"Oil Quenched From 885C (1625F), 650C (1200F) Temper, 100 mm (4 In.) Round",,6,,0,0,0.825,0,0,0,0.04,96.55,0,0.035,2,0,0,0,0.55,0,0,0,,910,565,21,,6,Quenched (oil) & tempered – high-strength structural steel
3154,AISI 5140H Steel,"Oil Quenched 845C (1550F), 595C (1100F) Temper, 13 mm (0.5 In.) Round",,6,,0,0,0.8,0,0,0,0.04,97.695,0,0.035,0.225,0,0,0,0.405,0,0,0.8,,896,779,20,,6,Quenched (oil) & tempered – high-strength structural steel
3155,AISI 8740 Steel,"Oil Quenched 830C (1525F), 540C (1000F) Temper, 13 mm (0.5 In.) Round",,6,,0,0,0.875,0,0.55,0,0.04,97.12,0,0.035,0.225,0,0.25,0,0.405,0,0,0.5,,1235,1140,13,,6,Quenched (oil) & tempered – high-strength structural steel
3156,ASTM A446 Steel,Grade F,,1,,0,0.2,0,0,0,0,0.04,99.22,0,0.04,0,0,0,0,0.5,0,0,0,,485,345,12,,1,Hot rolled – general construction steel
3157,AISI 4340 Steel,"Normalized, 50 mm (2 In.) Round",,9,,0,0,0.7,0,1.825,0,0.04,95.725,0,0.035,0.225,0,0.25,0,0.4,0,0,0.8,,1220,786,13,,9,Normalized – general-purpose steel (round normalized stock)
3158,AISI 8740H Steel,"Normalized 870C (1600F), 100 mm (4 In.) Round",,4,,0,0,0.875,0,0.55,0,0.04,97.12,0,0.035,0.225,0,0.25,0,0.405,0,0,0.5,,910,600,15,,4,Normalized (air cooled) – general-purpose steel
3159,AISI 8650 Steel,Annealed,,7,,0,0,0.875,0,0.55,0,0.045,97.065,0,0.035,0.225,0,0.2,0,0.505,0,0,0.5,,715,385,22,,7,Annealed – easy-to-machine – round annealed stock
3160,AISI 86B30H Steel,"Water Quenched 845C (1550F), 480C (900F) Temper, 100 mm (4 In.) Round",,10,,0,0,0.8,0,0.55,0,0.04,97.34825,0,0.035,0.225,0,0.2,0,0.3,0,0.00175,0.5,,780,595,21,,10,Quenched (water) & tempered – high-strength structural steel
3161,AISI 8640 Steel,"Oil Quenched 845C (1550F), 540C (1000F) Temper, 100 mm (4 In.) Round",,6,,0,0,0.875,0,0.55,0,0.04,97.17,0,0.035,0.225,0,0.2,0,0.405,0,0,0.5,,889,752,23,,6,Quenched (oil) & tempered – high-strength structural steel
3162,AISI 8630H Steel,"Normalized, 50 mm (2 In.) Round",,9,,0,0,0.8,0,0.55,0,0.04,97.35,0,0.035,0.225,0,0.2,0,0.3,0,0,0.5,,640,425,26,,9,Normalized – general-purpose steel (round normalized stock)
3163,AISI 8650 Steel,"Oil Quenched 800C (1470F), 540C (1000F) Temper, 13 mm (0.5 In.) Round",,6,,0,0,0.875,0,0.55,0,0.045,97.065,0,0.035,0.225,0,0.2,0,0.505,0,0,0.5,,1225,1165,14,,6,Quenched (oil) & tempered – high-strength structural steel
3164,AISI 8740 Steel,"Oil Quenched 830C (1525F), 540C (1000F) Temper, 25 mm (1 In.) Round",,6,,0,0,0.875,0,0.55,0,0.04,97.12,0,0.035,0.225,0,0.25,0,0.405,0,0,0.5,,1225,1130,16,,6,Quenched (oil) & tempered – high-strength structural steel
3165,AISI 8630H Steel,"Normalized, 25 mm (1 In.) Round",,9,,0,0,0.8,0,0.55,0,0.04,97.35,0,0.035,0.225,0,0.2,0,0.3,0,0,0.5,,650,425,23,,9,Normalized – general-purpose steel (round normalized stock)
3166,AISI 8650H Steel,"Normalized, 13 mm (0.5 In.) Round",,9,,0,0,0.875,0,0.55,0,0.045,97.04,0,0.035,0.25,0,0.2,0,0.505,0,0,0.5,,1255,903,10,,9,Normalized – general-purpose steel (round normalized stock)
3167,AISI 8630H Steel,"Water Quenched 845C (1550F), 595C (1100F) Temper, 100 mm (4 In.) Round",,10,,0,0,0.8,0,0.55,0,0.04,97.35,0,0.035,0.225,0,0.2,0,0.3,0,0,0.5,,660,495,25,,10,Quenched (water) & tempered – high-strength structural steel
3168,AISI 9255 Steel,"Oil Quenched From 885C (1625F), 650C (1200F) Temper, 50 mm (2 In.) Round",,6,,0,0,0.825,0,0,0,0.04,96.55,0,0.035,2,0,0,0,0.55,0,0,0,,951,600,21,,6,Quenched (oil) & tempered – high-strength structural steel
3169,AISI 4140 Steel,"Annealed At 815C (1500F) Furnace Cooled 11C (20F)/Hour To 665C (1230F), Air Cooled, 25 mm (1 In.) Round",,7,,0,0,0.875,0,0,0,0.04,97.27,0,0.035,0.225,0,0.2,0,0.405,0,0,0.95,,655,415,25,,7,Annealed – easy-to-machine – round annealed stock
3170,AISI 8640H Steel,"Cold Drawn, 25 mm (1 In.) Round",,3,,0,0,0.875,0,0.55,0,0.04,97.17,0,0.035,0.225,0,0.2,0,0.405,0,0,0.5,,945,931,9,,3,Normalized – easy-to-machine stock (cold drawn)
3171,AISI 86B50 Steel,"Normalized, 13 mm (0.5 In.) Round",,9,,0,0,0.875,0,0.55,0,0.045,97.03825,0,0.035,0.25,0,0.2,0,0.505,0,0.00175,0.5,,1255,903,10,,9,Normalized – general-purpose steel (round normalized stock)
3172,AISI 9255 Steel,"Normalized At 900C (1650F), 50 mm (2 In.) Round",,4,,0,0,0.825,0,0,0,0.04,96.55,0,0.035,2,0,0,0,0.55,0,0,0,,931,565,19,,4,Normalized (air cooled) – general-purpose steel
3173,AISI 86B30H Steel,"Water Quenched 845C (1550F), 595C (1100F) Temper, 50 mm (2 In.) Round",,10,,0,0,0.8,0,0.55,0,0.04,97.34825,0,0.035,0.225,0,0.2,0,0.3,0,0.00175,0.5,,765,615,22,,10,Quenched (water) & tempered – high-strength structural steel
3174,AISI 86B30H Steel,"Water Quenched 845C (1550F), 480C (900F) Temper, 13 mm (0.5 In.) Round",,10,,0,0,0.8,0,0.55,0,0.04,97.34825,0,0.035,0.225,0,0.2,0,0.3,0,0.00175,0.5,,1050,1035,16,,10,Quenched (water) & tempered – high-strength structural steel
3175,AISI 8740H Steel,"Normalized 870C (1600F), 25 mm (1 In.) Round",,4,,0,0,0.875,0,0.55,0,0.04,97.12,0,0.035,0.225,0,0.25,0,0.405,0,0,0.5,,931,605,16,,4,Normalized (air cooled) – general-purpose steel
3176,AISI 5150 Steel,"Oil Quenched From 830C (1525F), 595C (1100F) Temper, 25 mm (1 In.) Round",,6,,0,0,0.8,0,0,0,0.04,97.595,0,0.035,0.225,0,0,0,0.505,0,0,0.8,,945,793,20,,6,Quenched (oil) & tempered – high-strength structural steel
3177,AISI 8630 Steel,"Water Quenched 845C (1550F), 540C (1000F) Temper, 13 mm (0.5 In.) Round",,10,,0,0,0.8,0,0.55,0,0.04,97.345,0,0.035,0.225,0,0.2,0,0.305,0,0,0.5,,958,910,18,,10,Quenched (water) & tempered – high-strength structural steel
3178,AISI 8740 Steel,"Oil Quenched 830C (1525F), 650C (1200F) Temper, 25 mm (1 In.) Round",,6,,0,0,0.875,0,0.55,0,0.04,97.12,0,0.035,0.225,0,0.25,0,0.405,0,0,0.5,,952,848,20,,6,Quenched (oil) & tempered – high-strength structural steel
3179,AISI 8740H Steel,"Oil Quenched 830C (1525F), 650C (1200F) Temper, 100 mm (4 In.) Round",,6,,0,0,0.875,0,0.55,0,0.04,97.12,0,0.035,0.225,0,0.25,0,0.405,0,0,0.5,,800,605,22,,6,Quenched (oil) & tempered – high-strength structural steel
3180,AISI 8740 Steel,"Normalized 870C (1600F), 13 mm (0.5 In.) Round",,4,,0,0,0.875,0,0.55,0,0.04,97.12,0,0.035,0.225,0,0.25,0,0.405,0,0,0.5,,938,620,16,,4,Normalized (air cooled) – general-purpose steel
3181,AISI 8740H Steel,"Oil Quenched 830C (1525F), 595C (1100F) Temper, 100 mm (4 In.) Round",,6,,0,0,0.875,0,0.55,0,0.04,97.12,0,0.035,0.225,0,0.25,0,0.405,0,0,0.5,,855,670,20,,6,Quenched (oil) & tempered – high-strength structural steel
3182,AISI 8630H Steel,"Water Quenched 845C (1550F), 480C (900F) Temper, 100 mm (4 In.) Round",,10,,0,0,0.8,0,0.55,0,0.04,97.35,0,0.035,0.225,0,0.2,0,0.3,0,0,0.5,,780,595,21,,10,Quenched (water) & tempered – high-strength structural steel
3183,AISI 8630 Steel,"Water Quenched 845C (1550F), 595C (1100F) Temper, 25 mm (1 In.) Round",,10,,0,0,0.8,0,0.55,0,0.04,97.345,0,0.035,0.225,0,0.2,0,0.305,0,0,0.5,,814,695,18,,10,Quenched (water) & tempered – high-strength structural steel
3184,AISI 86B50 Steel,"Normalized, 50 mm (2 In.) Round",,9,,0,0,0.875,0,0.55,0,0.045,97.03825,0,0.035,0.25,0,0.2,0,0.505,0,0.00175,0.5,,993,660,15,,9,Normalized – general-purpose steel (round normalized stock)
3185,AISI 86B30H Steel,"Water Quenched 845C (1550F), 595C (1100F) Temper, 25 mm (1 In.) Round",,10,,0,0,0.8,0,0.55,0,0.04,97.34825,0,0.035,0.225,0,0.2,0,0.3,0,0.00175,0.5,,814,695,18,,10,Quenched (water) & tempered – high-strength structural steel
3186,AISI 86B30H Steel,"Water Quenched 845C (1550F), 480C (900F) Temper, 50 mm (2 In.) Round",,10,,0,0,0.8,0,0.55,0,0.04,97.34825,0,0.035,0.225,0,0.2,0,0.3,0,0.00175,0.5,,895,738,19,,10,Quenched (water) & tempered – high-strength structural steel
3187,AISI 9255 Steel,"Oil Quenched From 885C (1625F), 595C (1100F) Temper, 13 mm (0.5 In.) Round",,6,,0,0,0.825,0,0,0,0.04,96.55,0,0.035,2,0,0,0,0.55,0,0,0,,1070,910,18,,6,Quenched (oil) & tempered – high-strength structural steel
3188,AISI 8650 Steel,"Oil Quenched 800C (1470F), 540C (1000F) Temper, 50 mm (2 In.) Round",,6,,0,0,0.875,0,0.55,0,0.045,97.065,0,0.035,0.225,0,0.2,0,0.505,0,0,0.5,,1140,1020,17,,6,Quenched (oil) & tempered – high-strength structural steel
3189,AISI 8740H Steel,"Oil Quenched 830C (1525F), 650C (1200F) Temper, 25 mm (1 In.) Round",,6,,0,0,0.875,0,0.55,0,0.04,97.12,0,0.035,0.225,0,0.25,0,0.405,0,0,0.5,,952,848,20,,6,Quenched (oil) & tempered – high-strength structural steel
3190,AISI 6150H Steel,"Oil Quenched 845C (1550F), 650C (1200F) Temper, 13 mm (0.5 In.) Round",,6,,0,0,0.8,0,0,0,0.04,97.27,0,0.035,0.225,0.15,0,0,0.505,0,0,0.975,,1015,979,17,,6,Quenched (oil) & tempered – high-strength structural steel
3191,AISI 9255 Steel,Annealed At 845C (1550F),,7,,0,0,0.825,0,0,0,0.04,96.55,0,0.035,2,0,0,0,0.55,0,0,0,,770,490,21,,7,Annealed – easy-to-machine – round annealed stock
3192,AISI 8740H Steel,"Normalized 870C (1600F), 50 mm (2 In.) Round",,4,,0,0,0.875,0,0.55,0,0.04,97.12,0,0.035,0.225,0,0.25,0,0.405,0,0,0.5,,910,605,16,,4,Normalized (air cooled) – general-purpose steel
3193,AISI 8740 Steel,"Normalized 870C (1600F), 25 mm (1 In.) Round",,4,,0,0,0.875,0,0.55,0,0.04,97.12,0,0.035,0.225,0,0.25,0,0.405,0,0,0.5,,931,605,16,,4,Normalized (air cooled) – general-purpose steel
3194,AISI 8740 Steel,"Normalized 870C (1600F), 50 mm (2 In.) Round",,4,,0,0,0.875,0,0.55,0,0.04,97.12,0,0.035,0.225,0,0.25,0,0.405,0,0,0.5,,910,605,16,,4,Normalized (air cooled) – general-purpose steel
3195,AISI 8650 Steel,"Oil Quenched 800C (1470F), 540C (1000F) Temper, 100 mm (4 In.) Round",,6,,0,0,0.875,0,0.55,0,0.045,97.065,0,0.035,0.225,0,0.2,0,0.505,0,0,0.5,,986,779,18,,6,Quenched (oil) & tempered – high-strength structural steel
3196,ASTM A446 Steel,Grade D,,1,,0,0.2,0,0,0,0,0.04,99.16,0,0.2,0,0,0,0,0.4,0,0,0,,450,345,12,,1,Hot rolled – general construction steel
3197,AISI 9255 Steel,"Oil Quenched From 885C (1625F), 595C (1100F) Temper, 100 mm (4 In.) Round",,6,,0,0,0.825,0,0,0,0.04,96.55,0,0.035,2,0,0,0,0.55,0,0,0,,945,570,21,,6,Quenched (oil) & tempered – high-strength structural steel
3198,AISI 6150H Steel,"Normalized, 100 mm (4 In.) Round",,9,,0,0,0.8,0,0,0,0.04,97.27,0,0.035,0.225,0.15,0,0,0.505,0,0,0.975,,883,460,18,,9,Normalized – general-purpose steel (round normalized stock)
3199,AISI 8640 Steel,"Oil Quenched 845C (1550F), 540C (1000F) Temper, 25 mm (1 In.) Round",,6,,0,0,0.875,0,0.55,0,0.04,97.17,0,0.035,0.225,0,0.2,0,0.405,0,0,0.5,,1165,1000,17,,6,Quenched (oil) & tempered – high-strength structural steel
3200,AISI 6150 Steel,"Oil Quenched 845C (1550F), 540C (1000F) Temper, 13 mm (0.5 In.) Round",,6,,0,0,0.8,0,0,0,0.04,97.295,0,0.035,0.225,0.15,0,0,0.505,0,0,0.95,,1240,1225,14,,6,Quenched (oil) & tempered – high-strength structural steel
3201,AISI 9255 Steel,"Normalized At 900C (1650F), 25 mm (1 In.) Round",,4,,0,0,0.825,0,0,0,0.04,96.55,0,0.035,2,0,0,0,0.55,0,0,0,,931,580,19,,4,Normalized (air cooled) – general-purpose steel
3202,AISI 8740H Steel,"Oil Quenched 830C (1525F), 595C (1100F) Temper, 50 mm (2 In.) Round",,6,,0,0,0.875,0,0.55,0,0.04,97.12,0,0.035,0.225,0,0.25,0,0.405,0,0,0.5,,979,841,18,,6,Quenched (oil) & tempered – high-strength structural steel
3203,AISI 9255 Steel,"Oil Quenched From 885C (1625F), 540C (1000F) Temper, 25 mm (1 In.) Round",,6,,0,0,0.825,0,0,0,0.04,96.55,0,0.035,2,0,0,0,0.55,0,0,0,,1130,924,16,,6,Quenched (oil) & tempered – high-strength structural steel
3204,AISI 8630 Steel,"Normalized, 25 mm (1 In.) Round",,9,,0,0,0.8,0,0.55,0,0.04,97.345,0,0.035,0.225,0,0.2,0,0.305,0,0,0.5,,650,425,23,,9,Normalized – general-purpose steel (round normalized stock)
3205,AISI 6150H Steel,"Oil Quenched 845C (1550F), 540C (1000F) Temper, 25 mm (1 In.) Round",,6,,0,0,0.8,0,0,0,0.04,97.27,0,0.035,0.225,0.15,0,0,0.505,0,0,0.975,,1200,1160,14,,6,Quenched (oil) & tempered – high-strength structural steel
3206,AISI 8740 Steel,"Oil Quenched 830C (1525F), 540C (1000F) Temper, 100 mm (4 In.) Round",,6,,0,0,0.875,0,0.55,0,0.04,97.12,0,0.035,0.225,0,0.25,0,0.405,0,0,0.5,,958,745,18,,6,Quenched (oil) & tempered – high-strength structural steel
3207,AISI 8740 Steel,"Oil Quenched 830C (1525F), 650C (1200F) Temper, 100 mm (4 In.) Round",,6,,0,0,0.875,0,0.55,0,0.04,97.12,0,0.035,0.225,0,0.25,0,0.405,0,0,0.5,,800,605,22,,6,Quenched (oil) & tempered – high-strength structural steel
3208,AISI 9255 Steel,"Annealed At 845C (1550F), 25 mm (1 In.) Round",,7,,0,0,0.825,0,0,0,0.04,96.55,0,0.035,2,0,0,0,0.55,0,0,0,,779,485,21,,7,Annealed – easy-to-machine – round annealed stock
3209,AISI 9255 Steel,"Oil Quenched From 885C (1625F), 650C (1200F) Temper, 25 mm (1 In.) Round",,6,,0,0,0.825,0,0,0,0.04,96.55,0,0.035,2,0,0,0,0.55,0,0,0,,951,731,21,,6,Quenched (oil) & tempered – high-strength structural steel
3210,AISI 8650H Steel,"Normalized, 100 mm (4 In.) Round",,9,,0,0,0.875,0,0.55,0,0.045,97.04,0,0.035,0.25,0,0.2,0,0.505,0,0,0.5,,958,640,15,,9,Normalized – general-purpose steel (round normalized stock)
3211,AISI 9255 Steel,"Oil Quenched From 885C (1625F), 540C (1000F) Temper, 50 mm (2 In.) Round",,6,,0,0,0.825,0,0,0,0.04,96.55,0,0.035,2,0,0,0,0.55,0,0,0,,1070,703,18,,6,Quenched (oil) & tempered – high-strength structural steel
3212,AISI 8630H Steel,"Water Quenched 845C (1550F), 595C (1100F) Temper, 13 mm (0.5 In.) Round",,10,,0,0,0.8,0,0.55,0,0.04,97.35,0,0.035,0.225,0,0.2,0,0.3,0,0,0.5,,924,910,19,,10,Quenched (water) & tempered – high-strength structural steel
3213,AISI 8740H Steel,"Oil Quenched 830C (1525F), 595C (1100F) Temper, 25 mm (1 In.) Round",,6,,0,0,0.875,0,0.55,0,0.04,97.12,0,0.035,0.225,0,0.25,0,0.405,0,0,0.5,,1025,924,18,,6,Quenched (oil) & tempered – high-strength structural steel
3214,AISI 8650 Steel,"Oil Quenched 800C (1470F), 540C (1000F) Temper, 25 mm (1 In.) Round",,6,,0,0,0.875,0,0.55,0,0.045,97.065,0,0.035,0.225,0,0.2,0,0.505,0,0,0.5,,1185,1105,14,,6,Quenched (oil) & tempered – high-strength structural steel
3215,AISI 8740H Steel,Normalized 870C (1600F),,4,,0,0,0.875,0,0.55,0,0.04,97.12,0,0.035,0.225,0,0.25,0,0.405,0,0,0.5,,930,550,16,,4,Normalized (air cooled) – general-purpose steel
3216,AISI 9255 Steel,"Oil Quenched From 885C (1625F), 595C (1100F) Temper, 25 mm (1 In.) Round",,6,,0,0,0.825,0,0,0,0.04,96.55,0,0.035,2,0,0,0,0.55,0,0,0,,1035,814,19,,6,Quenched (oil) & tempered – high-strength structural steel
3217,AISI 9255 Steel,"Normalized At 900C (1650F), 100 mm (4 In.) Round",,4,,0,0,0.825,0,0,0,0.04,96.55,0,0.035,2,0,0,0,0.55,0,0,0,,917,550,18,,4,Normalized (air cooled) – general-purpose steel
3218,AISI 5150 Steel,"Oil Quenched From 830C (1525F), 650C (1200F) Temper, 25 mm (1 In.) Round",,6,,0,0,0.8,0,0,0,0.04,97.595,0,0.035,0.225,0,0,0,0.505,0,0,0.8,,883,745,21,,6,Quenched (oil) & tempered – high-strength structural steel
3219,AISI 8740 Steel,"Oil Quenched 830C (1525F), 595C (1100F) Temper, 13 mm (0.5 In.) Round",,6,,0,0,0.875,0,0.55,0,0.04,97.12,0,0.035,0.225,0,0.25,0,0.405,0,0,0.5,,1060,965,17,,6,Quenched (oil) & tempered – high-strength structural steel
3220,AISI 8740H Steel,Annealed 815C (1500F),,7,,0,0,0.875,0,0.55,0,0.04,97.12,0,0.035,0.225,0,0.25,0,0.405,0,0,0.5,,695,415,22,,7,Annealed – easy-to-machine – round annealed stock
3221,AISI 9840 Steel,"595C (1100F) Temper, 25 mm (1 In.) Round",,0,,0,0,0.8,0,1,0,0.04,96.445,0,0.035,0.225,0,0.25,0,0.405,0,0,0.8,,1105,965,16,,0,Carburized – quenched (oil) – wear-resistant surface steel
3222,AISI 9255 Steel,"Oil Quenched From 885C (1625F), 650C (1200F) Temper, 13 mm (0.5 In.) Round",,6,,0,0,0.825,0,0,0,0.04,96.55,0,0.035,2,0,0,0,0.55,0,0,0,,1000,848,21,,6,Quenched (oil) & tempered – high-strength structural steel
3223,AISI 8740 Steel,"Oil Quenched 830C (1525F), 595C (1100F) Temper, 25 mm (1 In.) Round",,6,,0,0,0.875,0,0.55,0,0.04,97.12,0,0.035,0.225,0,0.25,0,0.405,0,0,0.5,,1025,924,18,,6,Quenched (oil) & tempered – high-strength structural steel
3224,AISI 8740H Steel,"Oil Quenched 830C (1525F), 650C (1200F) Temper, 50 mm (2 In.) Round",,6,,0,0,0.875,0,0.55,0,0.04,97.12,0,0.035,0.225,0,0.25,0,0.405,0,0,0.5,,876,731,21,,6,Quenched (oil) & tempered – high-strength structural steel
3225,AISI 9255 Steel,"Oil Quenched From 885C (1625F), 540C (1000F) Temper, 100 mm (4 In.) Round",,6,,0,0,0.825,0,0,0,0.04,96.55,0,0.035,2,0,0,0,0.55,0,0,0,,1025,650,19,,6,Quenched (oil) & tempered – high-strength structural steel
3226,AISI 8740H Steel,"Oil Quenched 830C (1525F), 650C (1200F) Temper, 13 mm (0.5 In.) Round",,6,,0,0,0.875,0,0.55,0,0.04,97.12,0,0.035,0.225,0,0.25,0,0.405,0,0,0.5,,965,876,19,,6,Quenched (oil) & tempered – high-strength structural steel
3227,AISI 86B30H Steel,"Normalized, 50 mm (2 In.) Round",,9,,0,0,0.8,0,0.55,0,0.04,97.34825,0,0.035,0.225,0,0.2,0,0.3,0,0.00175,0.5,,640,425,26,,9,Normalized – general-purpose steel (round normalized stock)
3228,AISI 8650 Steel,"Normalized, 13 mm (0.5 In.) Round",,9,,0,0,0.875,0,0.55,0,0.045,97.065,0,0.035,0.225,0,0.2,0,0.505,0,0,0.5,,1255,903,10,,9,Normalized – general-purpose steel (round normalized stock)
3229,AISI 6150H Steel,"Oil Quenched 845C (1550F), 540C (1000F) Temper, 50 mm (2 In.) Round",,6,,0,0,0.8,0,0,0,0.04,97.27,0,0.035,0.225,0.15,0,0,0.505,0,0,0.975,,1145,1000,14,,6,Quenched (oil) & tempered – high-strength structural steel
3230,AISI 9255 Steel,"Oil Quenched From 885C (1625F), 595C (1100F) Temper, 50 mm (2 In.) Round",,6,,0,0,0.825,0,0,0,0.04,96.55,0,0.035,2,0,0,0,0.55,0,0,0,,1005,635,20,,6,Quenched (oil) & tempered – high-strength structural steel
3231,AISI 9840 Steel,"650C (1200F) Temper, 25 mm (1 In.) Round",,0,,0,0,0.8,0,1,0,0.04,96.445,0,0.035,0.225,0,0.25,0,0.405,0,0,0.8,,965,825,19,,0,Carburized – quenched (oil) – wear-resistant surface steel
3232,AISI 8740H Steel,"Oil Quenched 830C (1525F), 540C (1000F) Temper, 13 mm (0.5 In.) Round",,6,,0,0,0.875,0,0.55,0,0.04,97.12,0,0.035,0.225,0,0.25,0,0.405,0,0,0.5,,1235,1140,13,,6,Quenched (oil) & tempered – high-strength structural steel
3233,AISI 86B45 Steel,"Normalized At 870C (1600F), Oil Quenched 845C (1550F), 540C (1000F) Temper, 25 mm Diam.",,0,,0,0,0.875,0,0.55,0,0.04,97.11825,0,0.035,0.225,0,0.2,0,0.455,0,0.00175,0.5,,1157,1080,15,,0,Carburized – quenched (oil) – wear-resistant surface steel
3234,AISI 8740 Steel,Annealed 815C (1500F),,7,,0,0,0.875,0,0.55,0,0.04,97.12,0,0.035,0.225,0,0.25,0,0.405,0,0,0.5,,695,415,22,,7,Annealed – easy-to-machine – round annealed stock
